Repository: jaimelopezruiz/raman-spectra-processing

# raman-spectra-processing

A physics-informed preprocessing and curve-fitting pipeline for Raman
spectra, developed at the University of Oxford to investigate the effects of
ion irradiation (Si and Ne, 0.25–2.5 dpa, 300–750 °C) and subsequent
annealing on reaction-bonded (REFEL) silicon carbide.

## Design philosophy

Peak attribution is **user-supplied, not automatic**. Each sample has a
version-controlled config (`params/configs/*.yaml`) listing the peaks to fit,
their line-shape models, initial parameters, and - crucially - the
literature mode assignment each peak encodes (Si–Si TA/LA/LO/TO, Si–C
TO/LO and disorder bands, C–C sp³/D/G bands, after Sorieul et al.,
Chaâbane et al. and Gorban et al.). The fitter only refines what the
physics says should be there; it does not invent peaks. This is deliberate:
unconstrained multi-peak fitting of broad, overlapping disorder bands
overfits easily and produces physically meaningless components.

# Fit one spectrum - the sample config is auto-detected from the filename:
python main.py "input/4 Si 750 2.5.csv" --no-show --save-fig output/si_2.5dpa_750C_fit.png

# Fit raw data without preprocessing:
python main.py spectrum.csv --no-preprocess
```

Options: `--config` (sample YAML), `--output-dir`, `--no-preprocess`,
`--no-legend`, `--no-show`, `--save-fig`.

**Config auto-detection:** when `--config` is omitted, the input file path is
tested against each config's `match:` patterns (case-insensitive regexes);
e.g. `"4 Si 750 2.5.csv"` selects `si_2.5dpa_750C.yaml`, and anything under
`input/Annealing/` selects `annealing.yaml` (its `priority: 10` outranks the
survey configs, whose patterns also appear in annealing filenames). If
nothing matches, the pipeline warns and falls back to
`params/configs/unirradiated.yaml` - so always check the
`[OK] Using fitting config:` line, or pass `--config` explicitly.

## Sample configs

One YAML per sample in `params/configs/`:

```yaml
sample: "Si 2.5 dpa 750C"
references: >-
  Peak assignments follow Table 1 of the accompanying report, after
  Sorieul et al., Chaâbane et al. and Gorban et al. (report refs [26-28]).
preprocessing: {crop_min: 170, crop_max: 2000, baseline_order: 5, normalisation: vector-0to1}
fitting: {center_tolerance: 100}
regions:
  - range: [170, 300]
    peaks:
      - {model: voigt, amp: 0.1, center: 186, width: 10, assignment: "Si-Si TA 180-209"}
      ...
```

`model` is one of `gauss`, `lorentz`, `voigt`, `bwf` (BWF additionally
requires `q`). `amp`/`center`/`width` are the initial guesses; centers are
bounded to ± `center_tolerance` during the fit. The seed amplitudes are on
the [0, 1] normalised-intensity scale, so the configs use
`normalisation: vector-0to1` - fitting raw counts with these seeds will not
converge (amplitudes are bounded to 2× their seed). `assignment` records the
literature phonon-mode attribution and is carried through to the output
CSVs and plots. Peaks marked `unassigned - verify against report` await
confirmation against the report's assignment table.

The historical peak-tuning notes these configs were extracted from are
preserved verbatim in `archive/Regions.txt` (and in git history).

**Width conventions:** `width` is the Gaussian σ (`FWHM = 2.3548·w`), the
Lorentzian HWHM (`FWHM = 2·w`), a Voigt composite parameter (FWHM via the
Olivero–Longbothum approximation), or the BWF width
(`FWHM = 2|w|·√(1+1/q²)`).

**Area conventions.** All peak areas are analytic and independent of the crop
window, so they are reproducible and comparable across models: `amp·σ·√(2π)`
(Gaussian), `amp·π·HWHM` (Lorentzian), `amp / max(profile)` (Voigt). The BWF
area is `π·amp·|w|·(1 − 1/q²)` - the integral of the Fano profile **with its
non-vanishing continuum floor `amp/q²` removed**. Without that subtraction, a
component that collapses onto the continuum (amplitude ≈ 0) would otherwise
report the largest "area" in the spectrum. For `|q| < 1` the BWF area is small
or negative, which is a real Fano antiresonance rather than an error.

**Optional per-peak bounds.** A peak may set `width_max` to lower its width
upper bound (the default is 100 in the width units above), and a BWF may set
`q_min` and `q_max` to bound its asymmetry parameter (defaults −100 and 100).
Peaks that omit these keys fit exactly as before. They are used to keep a peak
in a sensible shape when the unconstrained fit would otherwise drift into a
degenerate solution.

**A note on the BWF line shape.** The Breit-Wigner-Fano profile,
`I(x) = amp·(1 + s/q)² / (1 + s²)` with `s = (x − center)/width`, is singular
at `q = 0`: in that limit the peak flattens into a near-constant offset across
the fit region rather than a localised band. Because such an offset can lower
the residual slightly while contributing no real peak, an unconstrained BWF
fitting a weak, broad, or poorly-defined feature can collapse onto it and show
up as a straight-line shift of the total fit. The symptoms in the output are a

File: output/01 6H Cimp RT before anneal--Spec--000--Spec.Data 1_peak_parameters.csv
Peak,Model,Center (cm⁻¹),FWHM (cm⁻¹),Area,Relative Intensity
1,voigt,431.6257859116529,50.949189498943234,0.09999999999999998,0.09999999999999998
2,voigt,529.2758008530468,35.15040392062876,0.18503175385680307,0.18503175385680304
3,voigt,568.0430340571369,45.26299635203399,0.1999999999999984,0.19999999999999837
4,voigt,685.0000000000001,99.99999999999999,0.04467777002415513,0.04467777002415513
5,voigt,775.281558726892,38.91272244023018,0.3880422343012878,0.38804223430128776
6,voigt,795.6977343525243,2.218489431175949,0.6310499401767286,0.6310499401767287
7,voigt,873.3609118243754,51.14907330627267,0.30731947483837635,0.30731947483837635
8,voigt,924.9999999999999,31.573860364318854,0.2954705701694044,0.2954705701694044
9,voigt,952.0587759773858,14.54017893583466,0.3810773417912436,0.3810773417912436
10,voigt,975.0309889044562,3.4721756007735283,0.16164969947292424,0.16164969947292424
11,lorentz,1360.1838832149583,11.384337411394768,2.16613037351515e-10,7.372984322239673e-13
12,lorentz,1434.9996017989524,2.007531671325387,1.3121027484623646e-08,4.4391465239609947e-13
13,lorentz,1595.5197297500333,199.9999999997335,251.32741228512464,0.10470310975252857

File: output/01 SiC Au 2,5E15 RT before anneal--Spec--001--Spec.Data 1_peak_parameters.csv
Peak,Model,Center (cm⁻¹),FWHM (cm⁻¹),Area,Relative Intensity
1,voigt,136.00000000000003,1.63758820579031,15.111856989970123,0.2
2,voigt,260.7831962435423,163.75882027432056,29.760395553577055,0.19999999999999998
3,voigt,385.00000000000006,163.75882027432056,39.417681367688466,0.19999999999999998
4,gauss,493.19099985134903,129.19399661459144,46.32906791259429,0.33687874573883014
5,voigt,535.0000000000001,163.75882027432056,82.79502220314475,0.39999999999999997
6,gauss,719.9999808775275,118.80186824447796,37.64136312190092,0.297645821717482
7,gauss,811.722702595354,101.73079620796861,37.14606781498189,0.34302115098972324
8,voigt,845.3358627557732,1.637588202743292,0.50330615859621,0.22533386214247153
9,gauss,876.8370202395714,32.28224982689454,3.3024280319339696,0.09608888274839562
10,voigt,940.8102790060494,1.6508602224710867,0.4023881707979849,0.1795301242486055
11,voigt,915.5836657348506,163.75882009986742,79.52799510058249,0.38026181122673613
12,gauss,1038.9182511645831,147.775424411176,21.36495297204136,0.13581957869934957
13,gauss,1205.033362884278,235.47999896254117,94.3490665437682,0.37639820470055724
14,lorentz,1364.1588875153584,198.58204646884323,62.38638983213448,0.18685639910539018

File: output/01 SiC Ni 1E15 anneal--Spec--001--RT Spec.Data 1_peak_parameters.csv
Peak,Model,Center (cm⁻¹),FWHM (cm⁻¹),Area,Relative Intensity
1,voigt,407.12011096273375,99.99999999999999,0.03827416603732278,0.03827416603732278
2,voigt,515.0000000000259,78.42580856736745,0.054914422490220514,0.054914422490220514
3,voigt,624.9999999999999,99.99999999999999,0.025604052192760133,0.025604052192760133
4,voigt,685.0000000000001,99.99999999999999,0.03711869300965814,0.03711869300965814
5,voigt,782.6540058382145,11.610794690831996,0.007817288914583992,0.007817288914583992
6,voigt,755.0000000000001,34.24011623226632,0.01614209378056391,0.01614209378056391
7,voigt,825.2414692058243,71.47056635198275,0.0355865859760713,0.0355865859760713
8,voigt,921.243797641311,99.99999999982725,0.035830026529675596,0.035830026529675596
9,voigt,948.3754305741908,1.0000000006861216,0.010715581859929699,0.0107155818599297
10,voigt,986.9849876338885,20.5940681223082,0.00871158781858853,0.00871158781858853
11,lorentz,1335.0000000055343,60.69460543807337,1.315486095699042,0.013776125858719646
12,lorentz,1434.999999433488,199.9999995473817,37.48179416719663,0.11929197006892447
13,lorentz,1630.502229605451,3.8252778786334156,4.806985952414647,0.7965710663592044

File: output/02 6H Cimp RT before anneal--SpecS--001--DU970P_BVF_peak_parameters.csv
Peak,Model,Center (cm⁻¹),FWHM (cm⁻¹),Area,Relative Intensity
1,voigt,433.5995837501415,44.35804146299136,0.07373123672888962,0.07373123672888962
2,voigt,529.6367745487431,36.200886996062444,0.17653604925341476,0.17653604925341476
3,voigt,569.8652533760882,48.53584707911433,0.1999999999999976,0.1999999999999976
4,voigt,685.0000000000001,99.9998244623721,0.05730590694655089,0.05730590694655088
5,voigt,776.4825392875891,40.29723182768496,0.4160444290391341,0.41604442903913413
6,voigt,795.5281921043762,2.3354205108268826,0.5758003600884861,0.5758003600884861
7,voigt,873.6260197389148,49.01130624717492,0.356211678791647,0.356211678791647
8,voigt,924.9999999985573,26.814390770369144,0.2903291512558357,0.2903291512558357
9,voigt,951.2343835769144,14.688493042889032,0.4155017609946492,0.4155017609946492
10,voigt,974.6217647553975,3.0419347924180253,0.1963361220892653,0.1963361220892653
11,lorentz,1335.0000000000002,199.99999999999997,22.711836845859125,0.07229389572393743
12,lorentz,1418.666262358513,97.806044670796,14.877337589037035,0.09683637721725381
13,lorentz,1585.608096807209,199.99999999999997,39.19100666588224,0.12474842625560606

File: output/02 SiC Au 2,5E15 RT before anneal--SpecS--002--DU970P_BVF_peak_parameters.csv
Peak,Model,Center (cm⁻¹),FWHM (cm⁻¹),Area,Relative Intensity
1,voigt,136.00000381804998,1.6376769182360311,23.500928508341758,0.1442069757432095
2,voigt,225.83050434437027,163.52433886468322,2.7666392282574067e-27,3.1009282548257236e-29
3,voigt,479.0008048561221,100.16348193754736,25.583510090247927,0.1999999999987959
4,gauss,536.8163847576741,30.87697990690381,2.6572272809867368,0.08084500692831116
5,voigt,535.0004850033254,163.69405715103417,46.84150435050047,0.22793809554209807
6,gauss,683.5415435541407,64.32102630214483,6.2145372184212615,0.09076202866493595
7,gauss,762.432772285282,96.06924382082218,26.12700349244824,0.25548203262709457
8,voigt,842.8825342521973,1.6375882027668158,0.12202883813638214,0.054462512142898066
9,gauss,838.9829348530691,58.67359464934537,7.050652545035873,0.11288821165399537
10,voigt,893.4314199219796,4.144043170262716,0.4562620343868536,0.0797980263413201
11,voigt,892.7810737630434,163.75360048661963,53.77468159566872,0.2498505556042252
12,gauss,1034.6660452147635,41.82687413645264,1.6966910530962385,0.03810588886952694
13,gauss,1249.9999999998174,235.4799999993476,49.07494636520633,0.19578040144537165
14,lorentz,1418.7457157761107,199.99999983601165,62.83185302027741,0.1999999999697851

File: output/02 SiC Ni 1E15 anneal 100--Spec--002--Spec.Data 1_peak_parameters.csv
Peak,Model,Center (cm⁻¹),FWHM (cm⁻¹),Area,Relative Intensity
1,voigt,452.15531254956136,99.99993931679772,0.09999999999999999,0.09999999999999999
2,voigt,515.0000065899136,99.9999990159165,0.39999999999999997,0.39999999999999997
3,voigt,555.0171668341426,99.99998396714614,0.19999999999999998,0.19999999999999998
4,voigt,685.0000000000001,99.99999999999957,0.09999999999999999,0.09999999999999999
5,voigt,735.0000000000001,99.99999999999999,0.3829259402743317,0.3829259402743317
6,voigt,797.0903958603344,46.64085549695712,0.15872041453550137,0.15872041453550137
7,voigt,837.9472639019441,18.437662541905105,0.165845239901412,0.165845239901412
8,voigt,889.4237258896687,58.87531422218906,0.3291802684345151,0.3291802684345151
9,voigt,960.7437590299419,21.86429130752382,0.06954474333953997,0.06954474333953997
10,voigt,1009.9999999999845,99.99999658795421,0.24791934062691573,0.2479193406269157
11,lorentz,1335.4041253001249,199.99999999999997,76.97091561992951,0.24499014709332922
12,lorentz,1434.9999999999998,199.99999999999997,236.9355223989017,0.7540862385750539
13,lorentz,1630.983050441295,199.99999999999997,106.71114694997549,0.33965964418293376

File: output/03 6H Cimp RT before anneal--Spec--002--Spec.Data 1_peak_parameters.csv
Peak,Model,Center (cm⁻¹),FWHM (cm⁻¹),Area,Relative Intensity
1,voigt,421.20945478740856,47.819947930729555,0.09999999999999999,0.09999999999999999
2,voigt,547.6256441057345,99.28070018058911,0.27938943811236117,0.27938943811236117
3,voigt,555.000000002388,43.69481599270241,0.19999999999986373,0.19999999999986373
4,voigt,685.0000000000001,99.99999999999999,0.09999999999999999,0.09999999999999999
5,voigt,779.0925071810633,45.700332172435516,0.6078075291207922,0.6078075291207922
6,voigt,798.0349274665471,5.566423315222578,0.40657010552959,0.40657010552958994
7,voigt,851.5028322065365,21.14255849127213,0.16247553373844412,0.16247553373844412
8,voigt,891.537320406747,49.258487578999585,0.4932672596708337,0.4932672596708337
9,voigt,945.3271088740449,32.389378563774514,0.5683601981299188,0.5683601981299188
10,voigt,955.6721378675534,8.306093116107192,0.1952991795395797,0.1952991795395797
11,lorentz,1335.0000000000002,199.99999999999997,32.8452729847334,0.1045344613385307
12,lorentz,1425.4419071878103,199.99999999999997,62.61467854917334,0.19929221819774492
13,lorentz,1614.2385973564458,199.99999999999997,68.06941323079192,0.2166547992230863

File: output/03 SiC Au 2,5E15 RT before anneal--Spec--003--Spec.Data 1_peak_parameters.csv
Peak,Model,Center (cm⁻¹),FWHM (cm⁻¹),Area,Relative Intensity
1,voigt,454.99999998851445,99.99999999999999,0.09999999999999999,0.09999999999999999
2,voigt,515.0000000000001,99.99999999999999,0.39999999999999997,0.39999999999999997
3,voigt,555.000000000029,99.99999999999999,0.19999999999999998,0.19999999999999998
4,voigt,685.0000000000001,99.99999999999999,0.09999999999999999,0.09999999999999999
5,voigt,735.0000000000001,99.99999999999999,0.3931978336461536,0.3931978336461536
6,voigt,785.6882558954048,32.667462583235896,0.11830418283601649,0.11830418283601649
7,voigt,846.866956824033,54.75869977606106,0.2764973894752583,0.2764973894752583
8,voigt,906.5040475109828,10.092021437292699,0.04398917631718417,0.04398917631718418
9,voigt,941.4887362898158,99.99999999999999,0.3563250704698568,0.3563250704698568
10,voigt,987.3953487926378,1.0000000004739173,0.022190589361867945,0.022190589361867945
11,lorentz,1342.8813856016732,199.99999999934815,52.34746147292069,0.1666140735852055
12,lorentz,1434.9999999996824,198.1240866735381,247.89816047560976,0.7964448946645206
13,lorentz,1634.9999999999998,199.99999999999997,93.91827887277356,0.29894947613563777

File: output/03 SiC Ni 1E15 anneal 100--Spec--003--Spec.Data 1_peak_parameters.csv
Peak,Model,Center (cm⁻¹),FWHM (cm⁻¹),Area,Relative Intensity
1,voigt,454.9647254374271,99.99999997301629,0.09999999999999312,0.09999999999999312
2,voigt,515.0000000001394,99.99999999975832,0.3999999999986766,0.3999999999986766
3,voigt,555.0000022621904,99.99999999549453,0.19999999999929596,0.19999999999929596
4,voigt,685.0000000000001,73.52411760282124,0.09999999999999999,0.09999999999999999
5,voigt,735.0000000000001,99.99999999999999,0.3857634365470714,0.3857634365470714
6,voigt,784.5465899472191,27.236472950426595,0.11903975244775065,0.11903975244775064
7,voigt,835.3932225513632,47.00137732220191,0.2051259484619039,0.2051259484619039
8,voigt,894.1900247307362,77.3552307439216,0.26291278494173986,0.26291278494173986
9,voigt,994.9325628224946,99.99999999999974,0.2172944722147827,0.2172944722147827
10,voigt,992.8747407984229,1.0002941991218481,0.05049720112771789,0.05049720112771789
11,lorentz,1341.4625606058944,136.18933848657875,49.05031097335322,0.2292841710798976
12,lorentz,1434.9999999999998,199.99999999999997,245.9341092414435,0.7827257200503517
13,lorentz,1626.111876693572,199.99999999999997,109.93875298825466,0.3499333663092755

File: output/04 6H Cimp 100C anneal--Spec--003--Spec.Data 1_peak_parameters.csv
Peak,Model,Center (cm⁻¹),FWHM (cm⁻¹),Area,Relative Intensity
1,voigt,423.0033665496782,55.13671274156959,0.09999999999999999,0.09999999999999999
2,voigt,550.7641621507454,44.92098747964029,0.2519097643878029,0.2519097643878029
3,voigt,555.0000000000001,99.99999999999996,0.19999999999999998,0.19999999999999998
4,voigt,685.0000000000001,99.99999999999999,0.09999999999999999,0.09999999999999999
5,voigt,776.3681998825881,39.905232187462104,0.5681661916136426,0.5681661916136426
6,voigt,798.19710342505,6.183061020714076,0.4576361243213105,0.4576361243213105
7,voigt,866.8642941687319,46.59077292729549,0.39373751899068665,0.39373751899068665
8,voigt,924.9999999999999,39.97835643546703,0.46562082248221026,0.46562082248221026
9,voigt,952.7829353053651,16.777514024573563,0.4264442093535892,0.4264442093535892
10,voigt,977.4560967733607,4.954934131923013,0.18132704509808084,0.18132704509808084
11,lorentz,1335.0000000000002,199.99999999999997,21.818900594690625,0.06944156079095669
12,lorentz,1414.5915673987556,199.99999999999997,59.6769350387968,0.1899479898872664
13,lorentz,1608.1339927447852,199.99999999999997,62.07542750612739,0.1975893962994805

File: output/04 SiC Ni 1E15 anneal 200--Spec--004--Spec.Data 1_peak_parameters.csv
Peak,Model,Center (cm⁻¹),FWHM (cm⁻¹),Area,Relative Intensity
1,voigt,437.05800685820896,99.99999999999999,0.09999999999999999,0.09999999999999999
2,voigt,515.0000000000001,99.99999999999999,0.39999999999999997,0.39999999999999997
3,voigt,555.0000000000001,99.99999999999999,0.19999999999999998,0.19999999999999998
4,voigt,685.0000000000001,99.99999999999999,0.09999999999999999,0.09999999999999999
5,voigt,735.0000000000001,99.99999999999999,0.32651088936218653,0.32651088936218653
6,voigt,787.8960779691232,27.664828951455284,0.10700990435565268,0.10700990435565268
7,voigt,829.053985344914,30.93950290508089,0.11664554142902084,0.11664554142902084
8,voigt,874.3070584505923,61.04962500417189,0.19522475512540796,0.19522475512540796
9,voigt,942.1772018540106,99.99999999999999,0.22072538171958908,0.22072538171958908
10,voigt,993.5309098675224,8.074795000705185,0.08146751968847384,0.08146751968847384
11,lorentz,1351.438122668375,199.99999999999883,101.68319709004801,0.32366693827144083
12,lorentz,1434.9999999999998,199.99999999999997,202.38801091695586,0.6441331056645379
13,lorentz,1601.8346744341918,199.99999999999997,113.48580296912657,0.3612225085323778

File: output/05 6H Cimp 100C anneal--Spec--004--Spec.Data 1_peak_parameters.csv
Peak,Model,Center (cm⁻¹),FWHM (cm⁻¹),Area,Relative Intensity
1,voigt,424.028555420092,55.187234566631474,0.09999999999999999,0.09999999999999999
2,voigt,550.7295024316278,49.86311466699819,0.28032841925750857,0.28032841925750857
3,voigt,555.0726366002208,99.99589092937956,0.19999999999999632,0.19999999999999632
4,voigt,685.0000000000001,99.99999999999999,0.09999999999999999,0.09999999999999999
5,voigt,777.1306620135462,42.1139414182752,0.6067326725301693,0.6067326725301693
6,voigt,798.3887036813686,6.260983562578174,0.4266023808659827,0.4266023808659827
7,voigt,850.0551505559473,23.857732019750813,0.13712744993543152,0.13712744993543152
8,voigt,890.3383668558306,52.14194871927927,0.48927254627524525,0.4892725462752452
9,voigt,945.3447050895531,32.02555579020858,0.5587433132993415,0.5587433132993415
10,voigt,954.581030513105,6.504613747327343,0.19539676943031367,0.19539676943031367
11,lorentz,1335.0000000000002,199.99999999999997,27.488110111357884,0.0874845760922921
12,lorentz,1418.3772359284849,199.99999999999997,62.69040732603136,0.19954440475883775
13,lorentz,1607.2219847714211,199.99999999999997,67.21150606071943,0.2139119692997888

File: output/05 SiC Au 2,5E15 100C anneal--Spec--005--Spec.Data 1_peak_parameters.csv
Peak,Model,Center (cm⁻¹),FWHM (cm⁻¹),Area,Relative Intensity
1,voigt,194.42850314359208,12.91666131629345,3.6448088925624043,0.21903075831904512
2,voigt,217.7781450910887,31.304375402536714,16.704054257890906,0.4205452233969664
3,voigt,255.08028099212595,58.640051327727186,31.976791726399775,0.43219976794761183
4,voigt,468.0828516458678,51.64247993109191,13.764298218645184,0.19999999999999998
5,voigt,508.05073988950636,68.04778129307768,25.31204829817645,0.27999276298864684
6,voigt,546.8198370487742,59.1876001845381,22.50238704037003,0.2847822322105668
7,voigt,673.8410442651727,15.348892739396433,1.2906064089894358,0.060720200621173344
8,lorentz,762.3052782741271,5.376593252325128,1.1286408528556573,0.13314605814990477
9,lorentz,827.105803799661,4.4507238923980355,0.7864734773661803,0.10992531574553045
10,lorentz,784.6080339622862,37.156477310854406,9.0430621783966,0.1546059087802266
11,gauss,731.2285446637502,80.86162695862029,17.51038998814648,0.20332616860667677
12,voigt,847.4702155098798,16.666986593475926,1.2705203574257626,0.0559273975251508
13,voigt,1032.1557674812389,1.6701579405452782,0.48602292761588806,0.08520505714901126
14,voigt,922.4969514322838,1.6375882306831597,0.05427574289912111,0.017194580484423166
15,gauss,862.531608848358,170.11022478660846,71.6233055201098,0.39550311131734467
16,voigt,868.0238336964344,1.6375882027432207,0.32057745714794517,0.06636035208227589
17,lorentz,1466.0804396575488,144.67233514253076,91.66660349205449,0.4033720140857789
18,lorentz,1358.6939088453626,93.86087225523325,35.39053099148561,0.24003735103823645
19,lorentz,1417.753593960321,104.50378875127652,80.71630843033452,0.491475662783393

File: output/05 SiC Ni 1E15 anneal 200--Spec--005--Spec.Data 1_peak_parameters.csv
Peak,Model,Center (cm⁻¹),FWHM (cm⁻¹),Area,Relative Intensity
1,voigt,454.96491894497564,99.99999029177637,0.09999999999989474,0.09999999999989474
2,voigt,515.0000131704065,99.99999986988443,0.3999999999894388,0.3999999999894388
3,voigt,555.0017682623147,99.99999565903941,0.19999999999538876,0.19999999999538876
4,voigt,685.0000000000001,75.57758925208208,0.09999999999999999,0.09999999999999999
5,voigt,735.0000000000001,99.99999999999999,0.41204024969280467,0.41204024969280467
6,voigt,783.0082351792064,23.475325452187114,0.10584865775311197,0.10584865775311199
7,voigt,830.7621028615504,38.282841850371106,0.19598254738391246,0.19598254738391246
8,voigt,895.8469550018543,74.74974220043158,0.39131777489489106,0.39131777489489106
9,voigt,960.1112612200119,23.942387364636527,0.10022158250992282,0.10022158250992282
10,voigt,1009.9999899973454,33.49917490403377,0.21792423990574952,0.21792423990574952
11,lorentz,1346.9623967265507,199.9999999999975,87.30288258325761,0.27788017607676735
12,lorentz,1434.9999999999998,199.99999999999997,225.31840443199118,0.7171128514608943
13,lorentz,1624.8290144648925,199.99999999999997,111.90782873506345,0.3561970212573653

File: output/06 6H Cimp 200C anneal--Spec--005--Spec.Data 1_peak_parameters.csv
Peak,Model,Center (cm⁻¹),FWHM (cm⁻¹),Area,Relative Intensity
1,voigt,422.2661288557981,50.65276078602576,0.09999999999999999,0.09999999999999999
2,voigt,548.3889759267621,47.089471143911176,0.28743690281391615,0.28743690281391615
3,voigt,557.674623319413,99.99999999999999,0.19999999999999998,0.19999999999999998
4,voigt,685.0000000000001,99.99999999999999,0.09999999999999999,0.09999999999999999
5,voigt,777.5008069048946,44.27556899008408,0.6217868348053306,0.6217868348053306
6,voigt,795.9862388273112,5.690781352395556,0.3718621212052486,0.3718621212052486
7,voigt,851.3414036884935,24.035864645503345,0.19497467239662655,0.19497467239662655
8,voigt,888.9896825272675,48.02324704806528,0.41640306647176073,0.41640306647176073
9,voigt,938.9939240868634,37.54922646962561,0.48370785283715856,0.48370785283715856
10,voigt,950.0711868154951,11.297723425340342,0.27101526080497207,0.27101526080497207
11,lorentz,1335.0000000000002,199.99999999999997,23.984020769972876,0.07633234447728847
12,lorentz,1418.9883197200877,199.99999999999997,65.27098454057999,0.20776381755344692
13,lorentz,1613.8728375254468,199.99999999999997,65.3367402465028,0.2079677507188188

File: output/07 6H Cimp 200C anneal--Spec--006--Spec.Data 1_peak_parameters.csv
Peak,Model,Center (cm⁻¹),FWHM (cm⁻¹),Area,Relative Intensity
1,voigt,431.94115524911126,55.112704477747535,0.0756452587841258,0.0756452587841258
2,voigt,534.2540407807555,32.38070750034759,0.11358044609590304,0.11358044609590304
3,voigt,563.8558576698084,60.73405318408556,0.19999999960468173,0.19999999960468173
4,voigt,685.0000000000001,99.99999999999999,0.05798712789076409,0.05798712789076408
5,voigt,773.6971688694334,38.56321769410778,0.3290255587034426,0.3290255587034426
6,voigt,796.1299501934108,5.949808415097434,0.29502521663207787,0.29502521663207787
7,voigt,884.9726300381228,66.96646657854933,0.32261793094672225,0.32261793094672225
8,voigt,920.1825299774981,1.8465661667540723,0.5999999999999999,0.5999999999999999
9,voigt,945.2900053278491,22.712950188591144,0.3284737696923175,0.3284737696923175
10,voigt,974.4543314274935,2.610708128729929,0.0531915724968549,0.0531915724968549
11,lorentz,1335.0000000000002,199.99999999999997,13.398855183604217,0.04264364341931547
12,lorentz,1417.743422985447,199.99999999999997,36.33757656311396,0.11565074883461944
13,lorentz,1603.843039647781,199.99999999999997,34.623279882433565,0.11020885034535183

File: output/07 SiC Au 2,5E15 200C anneal--Spec--007--Spec.Data 1_peak_parameters.csv
Peak,Model,Center (cm⁻¹),FWHM (cm⁻¹),Area,Relative Intensity
1,voigt,203.507440819408,25.07547273856249,9.38707471186584,0.29772163983103495
2,voigt,227.05919318208913,26.33894096447296,14.900901012619313,0.434100463876548
3,voigt,265.4019908943457,59.195360600921695,25.85689124017728,0.3434299308499742
4,voigt,469.6040256069581,51.795421966003545,13.811230225774962,0.19999999999999998
5,voigt,514.6002283760565,65.02269569179022,34.568791458753566,0.4
6,voigt,554.2675860916137,64.37627838855599,17.192114298158756,0.200544923284912
7,voigt,671.3632155260544,6.793270113798221,0.5325686448965746,0.05361148857626027
8,lorentz,761.7622026739749,2.0000000000000004,0.5028484831561078,0.13988988490042206
9,gauss,737.9466085220912,89.14338982883886,26.887264668564,0.28334617935608464
10,lorentz,852.8660501241,34.98250171347207,8.565161853398424,0.15562519853641077
11,lorentz,790.3577792237296,29.853229659930925,9.947436630632794,0.21070396978991268
12,voigt,815.8161870825954,14.691826085720814,3.130591143877935,0.1571373708781394
13,gauss,880.5242712642129,153.59724477760713,56.59900409372939,0.34616683755215055
14,voigt,829.4575246608592,4.479800834508071,0.5784089549610136,0.09490032916446306
15,voigt,929.689655594063,3.4350529553169897,0.5362765497222405,0.08872110994007776
16,voigt,1009.9687152186178,31.10878475445678,1.4840416303897093,0.03531786338825617
17,lorentz,1353.8258665784563,43.65019371734932,7.42717691958827,0.10832222706066957
18,lorentz,1461.1215475042256,130.28205952376095,90.73713551310075,0.44338455396627574
19,lorentz,1405.7788450344776,129.1176412751703,115.82323998359261,0.5710159159977792

File: output/08 6H Cimp 200C anneal--Spec--006--Spec.Data 1 (CRR)_peak_parameters.csv
Peak,Model,Center (cm⁻¹),FWHM (cm⁻¹),Area,Relative Intensity
1,voigt,428.0559404504645,54.56313433108184,0.09999999999999999,0.09999999999999999
2,voigt,543.8161768441079,44.02796417795904,0.26885774055867695,0.26885774055867695
3,voigt,565.9885001853806,77.17026496357612,0.19999999999999998,0.19999999999999998
4,voigt,685.0000000000001,99.99999999999999,0.09861935001455935,0.09861935001455935
5,voigt,774.8741162983412,40.11241137693352,0.5541658034212631,0.5541658034212631
6,voigt,796.16844622826,5.876544451973347,0.46721407814707583,0.46721407814707583
7,voigt,867.0690432126067,46.58776065942949,0.422646290226654,0.422646290226654
8,voigt,924.9999999999999,32.70801811370554,0.5084551005790576,0.5084551005790576
9,voigt,950.8196685539014,14.909005751854913,0.4162124642632013,0.4162124642632013
10,voigt,975.098693864793,5.553683210967115,0.1510537289763163,0.1510537289763163
11,lorentz,1335.0000000000002,199.99999999999997,22.277345493024423,0.07090062281558944
12,lorentz,1418.0154930817816,199.99999999999997,57.549817873099954,0.1831725750797149
13,lorentz,1604.1187002472489,199.99999999999997,55.704296893035014,0.17730815266795633

File: output/08 SiC Au 2,5E15 300C anneal--Spec--008--Spec.Data 1_peak_parameters.csv
Peak,Model,Center (cm⁻¹),FWHM (cm⁻¹),Area,Relative Intensity
1,voigt,218.15554609942978,46.44524671827389,25.825128092613294,0.45461208216183363
2,voigt,262.8070297760176,63.363255506938856,28.409035465951018,0.35516410011787086
3,voigt,318.93698449931037,8.949776375865664,1.255241588708109,0.09776762884781529
4,voigt,464.4770038825238,44.686595169664486,11.93944751944446,0.19999999999999998
5,voigt,503.928822340159,63.17497395635446,24.088086885776505,0.28689966942964196
6,voigt,542.4626630382162,69.08217217808624,32.274992676960686,0.3515388276737642
7,voigt,689.8762272136719,38.70616386765449,9.384395179688704,0.17969604779516185
8,lorentz,721.3972509544004,13.843496120590824,4.770093385329875,0.2193215818117164
9,lorentz,785.3250414845858,17.307638784038797,3.087162514125914,0.11170521388043153
10,lorentz,804.02515887878,2.0000000000000004,1.2346887702238467,0.15007860399802372
11,gauss,752.8530981330331,52.53026325836405,14.238019581210704,0.2542669895386397
12,voigt,811.9583156912281,1.6376740435432886,0.531656063633572,0.0885313450778204
13,voigt,1034.0524699946836,24.86954040586585,1.697238496049317,0.050348844040442826
14,voigt,908.1605451205301,1.797054934707049,0.48046376517689254,0.0788153239796174
15,gauss,850.4446054711308,137.2658196237301,65.52008538478258,0.44839789360767357
16,voigt,963.5485607558795,65.72324618616305,10.61673067238899,0.12041644478988535
17,lorentz,1445.479361189501,149.80497734057576,144.07681721381113,0.612213319102357
18,lorentz,1346.1791472558925,15.920075501053194,1.7477302002201194,0.06988103522700637
19,lorentz,1387.0796547724408,135.97462714163194,85.06185078504902,0.39821141354451445

File: output/09 6H Cimp 300C anneal--Spec--007--Spec.Data 1_peak_parameters.csv
Peak,Model,Center (cm⁻¹),FWHM (cm⁻¹),Area,Relative Intensity
1,voigt,409.7302143088766,77.35603463819199,0.09929875259694132,0.09929875259694132
2,voigt,539.1144498702957,39.28886529985126,0.3527091325634794,0.35270913256347947
3,voigt,573.4744300641989,56.59822746084218,0.19999999999999998,0.19999999999999998
4,voigt,685.0000000000713,99.99998511240092,0.09308319855102887,0.09308319855102887
5,voigt,772.5645991901088,36.84210691587598,0.6393420634719011,0.6393420634719011
6,voigt,793.8736552812242,6.296864449614523,0.44817717356569814,0.44817717356569814
7,voigt,864.819409347077,46.09989198633823,0.4722422096786416,0.4722422096786416
8,voigt,916.8722277263533,31.821884790074463,0.41321357759635313,0.4132135775963532
9,voigt,945.2837747465404,16.934409976526286,0.5804761119550828,0.5804761119550828
10,voigt,972.1493163917173,5.06987629095296,0.11692391328819733,0.11692391328819733
11,lorentz,1335.0000000000002,199.99999999999997,26.17944917414909,0.0833195881438137
12,lorentz,1414.856330834955,147.51579717321152,41.823494572583606,0.18046207896372393
13,lorentz,1592.1634231565595,199.99999999999997,62.193785274947125,0.19795883970744405

File: output/10 6H Cimp 300C anneal--Spec--008--Spec.Data 1_peak_parameters.csv
Peak,Model,Center (cm⁻¹),FWHM (cm⁻¹),Area,Relative Intensity
1,voigt,418.4063666147547,54.142910016648024,0.09999999999827834,0.09999999999827834
2,voigt,543.7813246020651,42.682232887955884,0.3182002325577496,0.3182002325577496
3,voigt,567.6332959314186,98.06410666239803,0.19999921914415297,0.19999921914415297
4,voigt,685.0000000000001,99.99999999999999,0.09999999999999999,0.09999999999999999
5,voigt,772.4426342220492,39.92777092741471,0.6162061932940319,0.6162061932940319
6,voigt,793.9998832496191,6.732379059823217,0.4311339470374141,0.4311339470374141
7,voigt,869.0243834106584,51.671653925011995,0.4912104108192122,0.4912104108192122
8,voigt,924.9999999999999,32.22158575286614,0.4337446666256227,0.4337446666256227
9,voigt,947.2243229575189,14.779254275234644,0.4534039921228494,0.4534039921228494
10,voigt,971.5780546330977,4.801637109079579,0.1439441403898463,0.1439441403898463
11,lorentz,1335.0000000000002,199.99999999999997,21.557721030623384,0.0686103219988452
12,lorentz,1411.604163047897,199.99999999999997,68.34957019871155,0.21756255608772182
13,lorentz,1602.0319410139741,199.99999999999997,65.22701868245015,0.20761007890822233

File: output/10 SiC Au 2,5E15 400C anneal--Spec--010--Spec.Data 1_peak_parameters.csv
Peak,Model,Center (cm⁻¹),FWHM (cm⁻¹),Area,Relative Intensity
1,voigt,212.41579864390943,43.971621457339566,22.979029194197512,0.43102107527846
2,voigt,233.63692642474248,9.77249789147328,2.0540677152510387,0.15289849888871473
3,voigt,258.78207365903353,64.60442163532962,39.38702934467358,0.4849936667702747
4,voigt,468.49167340426084,40.69627822238199,10.908506612030877,0.19999999999999998
5,voigt,505.019207762988,50.488595804058434,25.732459708559325,0.3811724409652905
6,voigt,548.6973082368825,65.6198852672485,30.991461412873452,0.3548921681537731
7,voigt,672.7553545037734,33.44822977149465,3.478855777596862,0.07715742420850327
8,lorentz,765.9966389955256,2.0000000000000004,0.7692839159446446,0.10486327490056843
9,lorentz,778.3425665481024,10.474542365694061,1.5617053681960982,0.09491625310174023
10,lorentz,794.5252486318469,17.640086345987033,2.0194980574209294,0.07288226102182369
11,gauss,742.2844355029027,96.65574240650156,35.13044923161446,0.3413610286486711
12,voigt,824.6970427583381,32.60944113220925,5.199119666777951,0.11802064543010744
13,voigt,1020.0512722312983,8.482242003769413,0.8720178981967801,0.07556290744114819
14,voigt,916.1072906609882,11.00250149260273,0.6571527230190852,0.04218401517295721
15,gauss,869.4019762986629,148.1812668501052,70.88352602141543,0.4493806347717093
16,voigt,869.0505319608659,12.759288775079007,0.9657592751855981,0.05552718993345209
17,lorentz,1389.9810995667715,148.5847463144414,133.82605650213222,0.5732674630218455
18,lorentz,1452.9861259401446,118.69013860356847,82.00466631713384,0.4397846621460562
19,gauss,1558.4334113146476,51.01795431594613,3.1875078627619793,0.058606019786258005

File: output/10 SiC Ni 1E15 anneal 500--Spec--010--Spec.Data 1_peak_parameters.csv
Peak,Model,Center (cm⁻¹),FWHM (cm⁻¹),Area,Relative Intensity
1,voigt,454.99999999999994,99.99999999999997,0.09999999999999983,0.09999999999999983
2,voigt,515.0000000002917,99.99999999999996,0.3999999999999983,0.3999999999999983
3,voigt,555.0000000003978,99.9999999999996,0.19999999999999993,0.19999999999999993
4,voigt,685.0000000000001,80.44338155635188,0.09999999999999999,0.09999999999999999
5,voigt,735.0000000000001,99.99999999999999,0.4193002941783402,0.4193002941783402
6,voigt,784.6288876146158,5.085314401590703,0.10007429890945264,0.10007429890945264
7,voigt,842.2022299172187,68.92870492307108,0.2826004684047617,0.2826004684047617
8,voigt,924.9992662598481,99.9999999998231,0.2721660478873733,0.2721660478873733
9,voigt,935.4268497435852,28.89513575602991,0.043798805209595025,0.043798805209595025
10,voigt,993.1612165528993,10.094329924420258,0.10985199531136174,0.10985199531136175
11,lorentz,1345.5917998130021,199.99999999999855,100.00743979265457,0.3183191582555067
12,lorentz,1434.9999999999998,199.99999999999997,213.2054099784618,0.6785612559345631
13,lorentz,1626.4670991702537,199.99999999999997,120.64238862316711,0.3839816910997722

File: output/11 6H Cimp 400C anneal--Spec--009--Spec.Data 1_peak_parameters.csv
Peak,Model,Center (cm⁻¹),FWHM (cm⁻¹),Area,Relative Intensity
1,voigt,429.1249613127421,37.27601226207243,0.09999999999999999,0.09999999999999999
2,voigt,542.1815619250906,46.21066917327491,0.39999999999999997,0.39999999999999997
3,voigt,588.8990907724883,97.68731832680893,0.13053399070329333,0.13053399070329333
4,voigt,685.0000000000001,99.99999999999999,0.09999999999999999,0.09999999999999999
5,voigt,771.0574933467393,41.807911741531875,0.6183550088847095,0.6183550088847095
6,voigt,791.7583268177738,7.300532961748615,0.3766966837036111,0.3766966837036111
7,voigt,868.0540901241868,49.11126383684953,0.4940667580134445,0.4940667580134445
8,voigt,918.1675146180255,28.118789992966736,0.3847028820047629,0.3847028820047629
9,voigt,943.4570983146615,16.84928313434443,0.5131528300884912,0.5131528300884912
10,voigt,970.6014486737993,4.257102628995935,0.10790263505898542,0.10790263505898542
11,lorentz,1335.0000000000002,199.99999999999906,22.039970458491265,0.07014514511316139
12,lorentz,1412.1660576091754,199.99999999999997,63.332219264585,0.20158096867192257
13,lorentz,1604.2659359803247,199.99999999999997,58.83848922742161,0.18728129627000167

File: output/11 SiC Ni 1E15 anneal 500--Spec--011--Spec.Data 1_peak_parameters.csv
Peak,Model,Center (cm⁻¹),FWHM (cm⁻¹),Area,Relative Intensity
1,voigt,454.9999999970486,99.99999999999675,0.09999999999999366,0.09999999999999366
2,voigt,515.0000000008639,99.99999999999933,0.39999999999986713,0.39999999999986713
3,voigt,555.0000000172571,99.99999999999154,0.19999999999998763,0.19999999999998763
4,voigt,685.0000000000001,99.99999999999999,0.09999999999999999,0.09999999999999999
5,voigt,735.0000000000001,99.99999999999999,0.39043765167910655,0.39043765167910655
6,voigt,781.0843122805358,8.93248058615154,0.09082432381367138,0.09082432381367139
7,voigt,825.0000000000001,51.554600173558875,0.23341584553632547,0.23341584553632547
8,voigt,883.8570455859978,50.47535478142211,0.15640115762757306,0.15640115762757306
9,voigt,925.0000000000001,99.99999999999999,0.23181116720877315,0.23181116720877315
10,voigt,1009.9999999999849,99.99999999999999,0.09307089491685334,0.09307089491685334
11,lorentz,1348.5082829802197,199.9999999996283,118.91095847756803,0.3785022935400667
12,lorentz,1434.9999999999998,199.99999999999997,195.75113487027565,0.6230101569261719
13,lorentz,1616.0530834506803,199.9999999999999,129.87863805204256,0.41341403262907583

File: output/12 6H Cimp 400C anneal--Spec--010--Spec.Data 1_peak_parameters.csv
Peak,Model,Center (cm⁻¹),FWHM (cm⁻¹),Area,Relative Intensity
1,voigt,421.5538668350858,47.66728094636325,0.09999999999999999,0.09999999999999999
2,voigt,542.0939331478489,46.20075303307461,0.3429874368480544,0.3429874368480544
3,voigt,566.4484053858534,88.09805518482722,0.19999999999999998,0.19999999999999998
4,voigt,685.0000000000001,99.99999999999999,0.09999999999999999,0.09999999999999999
5,voigt,770.5667762827179,40.33945614718982,0.6572879267125389,0.6572879267125389
6,voigt,791.5431354407742,7.810462105482023,0.3702281060117264,0.3702281060117264
7,voigt,869.6365350592589,55.93160305337948,0.5454602490347625,0.5454602490347625
8,voigt,919.5151554139359,25.416749816282863,0.3613112061585109,0.3613112061585109
9,voigt,943.7217474850453,16.55214784076499,0.5550955521163362,0.5550955521163362
10,voigt,969.6708495381458,6.392183077325363,0.11321472000643999,0.11321472000643999
11,lorentz,1335.0000000000002,199.99999999999997,15.035142601054957,0.047851346331625945
12,lorentz,1406.141036337332,199.99999999999997,73.82372291866277,0.2349864575218154
13,lorentz,1598.8153739967195,199.99999999999997,64.93054721274332,0.20668028055324447

File: output/12 SiC Ni 1E15 anneal 600--Spec--012--Spec.Data 1_peak_parameters.csv
Peak,Model,Center (cm⁻¹),FWHM (cm⁻¹),Area,Relative Intensity
1,voigt,454.99999999999994,99.9999999999988,0.09999999999998928,0.09999999999998928
2,voigt,515.0000019132873,99.99999999999343,0.3999999999999482,0.3999999999999482
3,voigt,555.0000000241259,99.99999999997323,0.199999999999997,0.199999999999997
4,voigt,685.0000000000001,99.99999999999999,0.09999999999999999,0.09999999999999999
5,voigt,735.0000000000001,99.99999999999999,0.5063760181341582,0.5063760181341582
6,voigt,789.3801754414367,26.80347112627525,0.09326299572597468,0.09326299572597468
7,voigt,849.7585168088191,56.96231908195643,0.4067004077802507,0.4067004077802507
8,voigt,905.7430558305198,34.27798066610451,0.2116086778635552,0.21160867786355517
9,voigt,948.7084699624569,24.562121832195224,0.10327731510208236,0.10327731510208236
10,voigt,1009.9999999999999,99.99999999999999,0.26183425927482745,0.26183425927482745
11,lorentz,1335.0000000000002,199.99999999999997,99.54592191423028,0.3168181713876525
12,lorentz,1434.9999999999998,199.99999999999997,226.399022541036,0.720552096184249
13,lorentz,1631.260272078862,199.99999999999997,135.346703459553,0.43078830931838774

File: output/13 6H Cimp 500C anneal--Spec--011--Spec.Data 1_peak_parameters.csv
Peak,Model,Center (cm⁻¹),FWHM (cm⁻¹),Area,Relative Intensity
1,voigt,421.2094481863393,49.84642924738216,0.09999999999999844,0.09999999999999844
2,voigt,541.0899252117501,44.14483004095731,0.3742110331750441,0.3742110331750441
3,voigt,568.5014467095751,99.86782969083968,0.19999403281042422,0.19999403281042422
4,voigt,685.0000000000001,99.99999999999999,0.09999999999999999,0.09999999999999999
5,voigt,766.0451898518085,41.86585571790766,0.6387596031091252,0.6387596031091252
6,voigt,788.8888490933683,8.934009080524094,0.3604225423439046,0.3604225423439046
7,voigt,868.8856518285633,59.02540398249923,0.5429081674934784,0.5429081674934784
8,voigt,920.8610769956822,30.88227797040218,0.35641580550282653,0.35641580550282653
9,voigt,941.4356241564831,15.314934579946836,0.4346376585635647,0.4346376585635647
10,voigt,967.7777832281288,6.059209898098972,0.08657299772444636,0.08657299772444636
11,lorentz,1335.0000000000073,199.99999999999997,34.130932381435464,0.1086262438169879
12,lorentz,1416.8731868329717,199.99999999999997,61.247582239010804,0.19495253022009368
13,lorentz,1602.5962900806667,199.99999999999997,66.54869520151769,0.21180817981573385

File: output/13 SiC Au 2,5E15 500C anneal--Spec--013--Spec.Data 1_peak_parameters.csv
Peak,Model,Center (cm⁻¹),FWHM (cm⁻¹),Area,Relative Intensity
1,voigt,206.19946514602466,24.888841808014845,7.729379458028474,0.24555051450679286
2,voigt,224.1112417351199,32.01868936807284,15.02485011492151,0.36615134968257906
3,voigt,259.2562148153325,70.88399308746405,45.71279187109975,0.5172578771243233
4,voigt,473.0848853942111,39.462557997455164,10.568323908826406,0.19999999999999998
5,voigt,511.9864228602739,61.743108314534894,32.85652675271277,0.39999999999999997
6,voigt,551.7380158131291,61.56861405898003,32.82713844806642,0.4
7,voigt,689.4199834971266,4.338724034742852,0.8542835376163121,0.13600396203064724
8,lorentz,720.3029019321413,2.0000000000518834,0.7387404948863401,0.09749738705379164
9,lorentz,792.7169484948073,9.47506774971835,2.089781036462142,0.13556591096667472
10,lorentz,773.3418560737467,28.238681138159155,9.615321059387192,0.21658940755317727
11,gauss,734.3052976873136,104.06485434072295,33.630060125709555,0.30354818557012503
12,voigt,834.6317528805321,39.152420138711506,6.068978354923531,0.1150291454889557
13,voigt,973.1627026804005,13.267118254826762,0.7932707761329386,0.044084846493395564
14,voigt,927.0775168925817,1.6375882028637059,0.4605572723394328,0.10653042645646407
15,gauss,865.9929647287062,148.44489919781657,85.8304294993647,0.5431176100947389
16,voigt,888.8510855676553,8.260368877719404,0.6695130789035657,0.058687185583462614
17,gauss,1105.3364468072575,2.4102371965195637,1.0594561521549855e-26,2.7271730859009205e-27
18,lorentz,1416.2819658017124,166.9473830420684,226.53673500498954,0.8638501961518698
19,gauss,1581.779739486129,17.700124043586307,0.8667378810960046,0.045999495459990235

File: output/13 SiC Ni 1E15 anneal 600--Spec--013--Spec.Data 1_peak_parameters.csv
Peak,Model,Center (cm⁻¹),FWHM (cm⁻¹),Area,Relative Intensity
1,voigt,454.99999999999994,99.99999999999999,0.09999999999999999,0.09999999999999999
2,voigt,515.0000000005265,99.99999999999999,0.39999999999999997,0.39999999999999997
3,voigt,555.0000000000084,99.99999999999999,0.19999999999999998,0.19999999999999998
4,voigt,685.0000000000001,78.04043913802867,0.09999999999999999,0.09999999999999999
5,voigt,735.0000000000001,99.99999999999999,0.4623347220172188,0.46233472201721876
6,voigt,778.6708402493548,13.626930595380086,0.0825161247303945,0.0825161247303945
7,voigt,854.0450875500972,73.7507066679804,0.4682544398507367,0.4682544398507367
8,voigt,921.3822483749173,35.309811436743665,0.2187496145023766,0.2187496145023766
9,voigt,959.4875370908234,16.807309247752535,0.17688302625340768,0.17688302625340768
10,voigt,992.1747916923188,16.60916907772844,0.1981447257192511,0.1981447257192511
11,lorentz,1343.9589155279432,199.99999999999997,100.39307539999822,0.3195599085874721
12,lorentz,1434.9999999999998,199.99999999999997,219.62401812705227,0.698989531216599
13,lorentz,1632.1031548538706,199.99999999999997,124.11533032868108,0.3950525731165086

File: output/14 6H Cimp 500C anneal--Spec--012--Spec.Data 1_peak_parameters.csv
Peak,Model,Center (cm⁻¹),FWHM (cm⁻¹),Area,Relative Intensity
1,voigt,422.75420659528,54.932637458315824,0.09999999999999999,0.09999999999999999
2,voigt,540.5510912477753,43.78899712972003,0.389981099990038,0.389981099990038
3,voigt,580.5779689700862,99.99999999999999,0.16548023663157607,0.16548023663157607
4,voigt,685.0000000000001,99.99999999999999,0.09999999999999999,0.09999999999999999
5,voigt,767.1421793381282,38.485359480188954,0.6366032471713282,0.6366032471713282
6,voigt,790.1495624531897,7.974357732381029,0.370291864992386,0.37029186499238603
7,voigt,865.7202059438863,55.34939272740124,0.5076324818941217,0.5076324818941217
8,voigt,920.8181022741473,30.687629850802068,0.40602915581714016,0.40602915581714016
9,voigt,942.3430432506935,14.960043231974828,0.40206451205144034,0.40206451205144034
10,voigt,968.6087731379026,3.942814077129429,0.11333397403308992,0.11333397403308992
11,lorentz,1335.000000000009,199.99999999999997,26.308302292198295,0.08372968037514726
12,lorentz,1419.6189877857294,199.99999999999997,64.54745104872642,0.20545016361208812
13,lorentz,1605.8949766317733,199.99999999999997,59.659171235871426,0.18990052499467955
