Repository: jaimelopezruiz/raman-spectra-processing

# raman-spectra-processing

A physics-informed preprocessing and curve-fitting pipeline for Raman
spectra, developed at the University of Oxford to investigate the effects of
ion irradiation (Si and Ne, 0.25–2.5 dpa, 300–750 °C) and subsequent
annealing on reaction-bonded (REFEL) silicon carbide.

## Design philosophy

Peak attribution is **user-supplied, not automatic**. Each sample has a
version-controlled config (`params/configs/*.yaml`) listing the peaks to fit,
their line-shape models, initial parameters, and - crucially - the
literature mode assignment each peak encodes (Si–Si TA/LA/LO/TO, Si–C
TO/LO and disorder bands, C–C sp³/D/G bands, after Sorieul et al.,
Chaâbane et al.

File: output/27 SiC Au 2,5E15 1200C anneal--Spec--027--Spec.Data 1_peak_parameters.csv
Peak,Model,Center (cm⁻¹),FWHM (cm⁻¹),Area,Relative Intensity
1,voigt,188.14997130055448,61.18879723125299,7.893524835695159,0.1212932724212948
2,voigt,274.8595850662407,89.74744012734291,13.631863932797408,0.12137564334720387
3,voigt,415.3445653953635,163.70447410135472,10.720581865134356,0.051655191852760185
4,gauss,534.449696611625,72.97250434177492,7.208580722763625,0.09280050238851595
5,voigt,634.9247690788503,61.30420022352526,0.4112395016286903,0.005002603597316264
6,gauss,719.9999999999999,62.799987667840035,14.084936093199005,0.2104648010641151
7,gauss,771.9344558569003,37.25255728603054,32.937430972041476,0.8289549122659867
8,voigt,799.0000000000001,152.11596772207665,12.75653736188083,0.06344886265597725
9,gauss,879.4411004419726,88.12193559257784,11.830640056250287,0.12609220469817423
10,voigt,931.9839345559102,33.17703546276397,6.990787164362438,0.15509360038592065
11,voigt,947.8898855588225,18.847848591514555,4.2152291575008505,0.16260007014111375
12,gauss,1066.9690289283633,73.3704631252421,2.5048550647668466,0.03206999672758512
13,gauss,1189.2074157490385,210.40740866482108,14.170820314391465,0.06326932749225876
14,lorentz,1429.9999999999998,199.99999999999997,50.84530992002783,0.16182445912746107

File: output/27 SiC Ni 1E15 anneal after RT--Spec--028--Spec.Data 1_peak_parameters.csv
Peak,Model,Center (cm⁻¹),FWHM (cm⁻¹),Area,Relative Intensity
1,voigt,415.58558753070673,64.78014979878428,0.09999999999999999,0.09999999999999999
2,voigt,515.0000000000458,99.99999856113472,0.1178815882966207,0.1178815882966207
3,voigt,555.1855602462617,20.510657088827884,0.029713578427811287,0.029713578427811287
4,voigt,724.8618188666989,49.051095153557284,0.09999999999999999,0.09999999999999999
5,voigt,781.824674351606,34.61885534136667,0.3396019860899005,0.3396019860899005
6,voigt,802.4745882338858,8.798542014237963,0.5911161956073079,0.5911161956073079
7,voigt,858.1690429739245,24.95909301696812,0.08153651236850892,0.08153651236850892
8,voigt,907.4279340364276,65.55728112491381,0.2323131501370816,0.2323131501370816
9,voigt,963.6595366629165,31.171223324730615,0.1641378778686288,0.1641378778686288
10,voigt,980.2441049586082,6.321014893101057,0.795314902799649,0.795314902799649
11,lorentz,1359.5315419195165,158.8396406394874,75.93757772017513,0.30432969279999056
12,lorentz,1434.9999999999998,142.7409637533885,14.1272892121564,0.0629903391418893
13,lorentz,1605.619933456464,166.4215311662299,79.42897722980535,0.30383475590512316

File: output/28 6H Cimp 1200C anneal--Spec--026--Spec.Data 1_peak_parameters.csv
Peak,Model,Center (cm⁻¹),FWHM (cm⁻¹),Area,Relative Intensity
1,voigt,401.8175672083348,58.40116218345205,0.03327795289304538,0.03327795289304538
2,voigt,527.6050306449257,56.34301067349755,0.04948480858068211,0.04948480858068211
3,voigt,624.9999999999999,99.99999999999999,0.03980728504023648,0.03980728504023648
4,voigt,733.6859187527562,47.06988481325455,0.09999999999999999,0.09999999999999999
5,voigt,771.7246894271555,16.13167808913396,0.8380831111340085,0.8380831111340085
6,voigt,824.6405651885505,1.0018650377105,4.90670173735638e-16,4.90670173735638e-16
7,voigt,864.6666210258336,24.905903088928127,0.031186215311081577,0.03118621531108158
8,voigt,924.7211139585055,35.863068963503025,0.08821740331345947,0.08821740331345947
9,voigt,944.6829323805654,13.017179718637443,0.5628141452191183,0.5628141452191183
10,voigt,974.4058533755843,13.017239008420118,0.011259608106278667,0.011259608106278667
11,lorentz,1389.3000423407157,199.99747935303307,5.253630383680204e-11,1.672278879253977e-13
12,lorentz,1434.9999999996796,137.06208360064804,22.261699279258373,0.10337008525873319
13,lorentz,1634.9999999994739,199.99999999777643,27.001946524537455,0.08594937923827961

File: output/28 SiC Ni 1E15 anneal after RT--Spec--029--Spec.Data 1_peak_parameters.csv
Peak,Model,Center (cm⁻¹),FWHM (cm⁻¹),Area,Relative Intensity
1,voigt,437.89554835627945,70.6122736913049,0.09821115570109012,0.09821115570109012
2,voigt,548.2820871683625,52.95987467450251,0.11098096796918605,0.11098096796918605
3,voigt,615.2468583169926,38.18947185810067,0.028721061072721498,0.028721061072721498
4,voigt,739.6875868754346,80.90641540216782,0.09999999999999999,0.09999999999999998
5,voigt,795.1367753337298,24.024434252550947,0.24593759827973097,0.24593759827973097
6,voigt,796.4935080612302,3.360738993641449,0.6484717670632854,0.6484717670632854
7,voigt,859.8750486726746,19.5225436033402,0.03867786793932088,0.03867786793932088
8,voigt,922.5509019873825,59.63498407983919,0.12247710158148122,0.12247710158148122
9,voigt,969.9786074536163,9.677772756559477,0.1718216172075599,0.1718216172075599
10,voigt,978.0119629708726,3.6542723774921004,0.8565348758511436,0.8565348758511436
11,lorentz,1396.4772358367788,3.3062995180723886,2.640634764834722e-28,4.0360659102727957e-32
12,lorentz,1401.6618076414784,197.44054122699436,5.8825022629496346e-21,1.33747257105287e-23
13,lorentz,1616.7786156626355,199.99999999957353,251.32741190232548,0.09110054795257522

File: output/29 6H Cimp RT after anneal--Spec--027--Spec.Data 1_peak_parameters.csv
Peak,Model,Center (cm⁻¹),FWHM (cm⁻¹),Area,Relative Intensity
1,voigt,451.30578004870256,70.9835412922986,0.024366425887801427,0.024366425887801427
2,voigt,527.6050630950315,49.14204593198638,0.08016698137651436,0.08016698137651436
3,voigt,585.7316807831952,24.142861731921094,0.055104953246511226,0.055104953246511226
4,voigt,752.5851537163286,33.828211068901005,0.039585043225795036,0.039585043225795036
5,voigt,777.4052022570806,5.410904719312019,0.2794408637084126,0.2794408637084126
6,voigt,799.2766108098986,5.61581580742974,0.9908063292051328,0.9908063292051327
7,voigt,863.1676364874489,26.203765590502943,0.03676750170604889,0.03676750170604889
8,voigt,902.1359987273989,20.887052244365133,0.0247268244487702,0.024726824448770203
9,voigt,958.8377231278474,39.90549520010293,0.059236058674069496,0.05923605867406949
10,voigt,977.7732934792531,7.363738961360034,0.5272885642800865,0.5272885642800865
11,lorentz,1335.0000000000002,80.12839442193359,1.512487104400705,0.0120057639914643
12,lorentz,1403.5353806798196,30.555881470931453,0.4345566182163628,0.009048564375537634
13,lorentz,1565.0000000000002,199.99999999999997,12.495003151736936,0.039772148324941824

File: output/29 SiC Ni 1E15 anneal after RT--Spec--030--Spec.Data 1_peak_parameters.csv
Peak,Model,Center (cm⁻¹),FWHM (cm⁻¹),Area,Relative Intensity
1,voigt,423.4548569884658,56.72361406215354,0.09999999999999952,0.09999999999999952
2,voigt,515.0001607842848,99.99988114037819,0.10328908059846849,0.10328908059846849
3,voigt,570.4672981095277,72.62917145714255,0.08792295289517038,0.08792295289517037
4,voigt,685.0000000000001,32.35078472952137,0.09738119857523819,0.09738119857523819
5,voigt,780.9954270992295,55.28770418982897,0.2702917419713856,0.2702917419713856
6,voigt,796.6537206226536,4.067645572643365,0.693293134638268,0.693293134638268
7,voigt,845.193102487166,1.0000039032246277,0.0642528192427644,0.0642528192427644
8,voigt,915.7408436970741,70.75738525716464,0.17458562539821765,0.17458562539821765
9,voigt,969.3585747224639,11.964970027807766,0.20613010114248012,0.20613010114248012
10,voigt,978.2285015417716,3.841711955901098,0.7136147114828583,0.7136147114828583
11,lorentz,1388.8432513581463,2.0293100018571493,4.3745181219889224e-16,5.425974112636343e-20
12,lorentz,1434.9999181842343,199.99999993575986,10.797150126074914,0.017676539650979615
13,lorentz,1566.5801739172207,199.99999999999994,251.32741228718336,0.1283514163754284

File: output/3 Si 750 0.25_peak_parameters.csv
Peak,Model,Center (cm⁻¹),FWHM (cm⁻¹),Area,Relative Intensity
1,voigt,207.12541977723845,32.080928041984414,3.0217068530125184,0.07615185850470015
2,voigt,274.0641326301256,112.54957009593107,24.30216582098642,0.17993988414837253
3,voigt,435.5288873512292,27.813106861278577,2.0964989863291748,0.05593654726015481
4,voigt,545.8557501874925,42.058649431644405,15.644413887499564,0.27736067180006585
5,voigt,520.4337146254021,27.715758366471285,11.974517284880152,0.3204137397842564
6,voigt,578.9137911950443,59.06705315093893,15.771706519522475,0.2
7,voigt,662.0153072917117,29.944440223603838,6.740730756422415,0.1666789555681049
8,lorentz,766.4329845295964,9.562959877852938,1.6120266293154846,0.10434086438481188
9,lorentz,787.7161811384832,7.210728130354387,4.444673782208488,0.37450058896313965
10,lorentz,796.0926047580897,10.078232719176318,1.7776019299572632,0.11205116791456657
11,gauss,768.7153941947008,85.15686647920033,54.51997183557848,0.6014277713893426
12,voigt,845.9422298082608,45.564824563542786,22.560047491142942,0.36794018706788306
13,voigt,951.8427370259284,24.0611250236553,18.90423682547233,0.5805571617668013
14,voigt,935.7261393957789,25.26956818295964,9.15885097243833,0.26804403340855043
15,gauss,916.7046875000027,55.12407594948876,35.206956188524344,0.5999518791560495
16,voigt,876.6452908212898,48.02876877112531,28.712840119604504,0.4440681185733924
17,gauss,1090.780488413764,84.14945094611339,6.098050996669418,0.06807553033654183
18,gauss,1246.6943480562775,216.24519369153762,15.35694115161,0.06671270857485848
19,lorentz,1414.9383906857386,97.00413589255696,29.588234915879752,0.19417007612101672

File: output/30 6H Cimp RT after anneal--Spec--028--Spec.Data 1_peak_parameters.csv
Peak,Model,Center (cm⁻¹),FWHM (cm⁻¹),Area,Relative Intensity
1,voigt,448.1797921042208,99.99999999999999,0.03726272776158225,0.03726272776158225
2,voigt,518.7924714895107,31.335021060653954,0.035646367494375227,0.035646367494375227
3,voigt,575.5053913837871,49.6638145351133,0.04952412442014027,0.04952412442014027
4,voigt,754.9999999999999,92.9913576832257,0.038412344271531076,0.038412344271531076
5,voigt,774.217499561489,2.5035318492036436,0.2577966176502652,0.2577966176502652
6,voigt,795.8983139182926,2.326967781441051,0.9531961163788479,0.9531961163788479
7,voigt,857.296907846227,13.554640647255313,0.004277238053338714,0.004277238053338714
8,voigt,924.9999999999997,99.99999999997819,0.036304263862703356,0.036304263862703356
9,voigt,972.6523735037381,13.892811420016187,0.0763651412661277,0.0763651412661277
10,voigt,974.7314996954491,4.121199881270567,0.30047516196186236,0.30047516196186236
11,lorentz,1403.4886810154776,64.07031471130001,2.6426791682529265e-77,5.0483149287375216e-80
12,lorentz,1432.2979192932319,2.2206065290157704,7.191868678962017e-30,2.84747447870858e-34
13,lorentz,1634.9999999999998,199.99972091417243,122.975263985842,0.03981592694321499

File: output/31 6H Cimp RT after anneal--SpecS--029--DU970P_BVF_peak_parameters.csv
Peak,Model,Center (cm⁻¹),FWHM (cm⁻¹),Area,Relative Intensity
1,voigt,436.40071851797904,82.0369944919808,0.020160729464847264,0.020160729464847264
2,voigt,525.0358771074366,49.24871649462692,0.04528623865877168,0.04528623865877168
3,voigt,583.2980446826232,25.180805456324475,0.033017290662107575,0.033017290662107575
4,voigt,754.9999999999999,51.71048566706735,0.019508379825596656,0.019508379825596656
5,voigt,774.0868166904369,2.547216840241926,0.26817164630752677,0.26817164630752677
6,voigt,795.7747380168937,2.365338023721651,0.9631750620722628,0.9631750620722629
7,voigt,825.0000000000001,92.46100232249997,0.01923319217184967,0.01923319217184967
8,voigt,924.9999999999999,64.2583860643073,0.020402200442739694,0.020402200442739694
9,voigt,971.4343175879752,16.88193259771624,0.059206559296096896,0.059206559296096896
10,voigt,974.5268882341913,4.567920793966124,0.31310650895970527,0.31310650895970527
11,lorentz,1335.0000000000002,199.99999999999844,3.7294588510911266,0.011871215486327195
12,lorentz,1392.7759765710116,199.99999999606482,0.39255997232638823,0.0012495505940361645
13,lorentz,1565.0000000000002,199.99999999999997,8.945132147289545,0.028473147911071143

File: output/34 SiC Au 2,5E15 RT after anneal--SpecS--034--DU970P_BVF_peak_parameters.csv
Peak,Model,Center (cm⁻¹),FWHM (cm⁻¹),Area,Relative Intensity
1,voigt,417.0539103600532,88.09584701947635,0.09999999999999999,0.1
2,voigt,515.0000000000001,80.11338785681602,0.05364085188957828,0.053640851889578275
3,voigt,555.0000000000001,50.012430387949756,0.10100359441028231,0.10100359441028231
4,voigt,750.6707877500412,53.11517333635161,0.09999999999999999,0.09999999999999999
5,voigt,773.4126737789178,11.919767379237399,0.1482268856184155,0.1482268856184155
6,voigt,796.0745956969257,6.955034705096629,0.666727792945991,0.666727792945991
7,voigt,825.0000000000001,99.99999999999987,0.1285685536738415,0.1285685536738415
8,voigt,914.0633980744625,53.38872116287171,0.1467514343929301,0.1467514343929301
9,voigt,962.7311864886889,19.64135721054351,0.15912609995789662,0.15912609995789662
10,voigt,976.2093511149834,4.423053757622422,0.3985107393271374,0.3985107393271374
11,lorentz,1359.9462514776317,117.67063579891686,31.63544353153898,0.1711510802304785
12,lorentz,1434.9999999999998,199.99999999999997,21.779953193211128,0.06932771260480149
13,lorentz,1601.9069642564416,116.60166203520953,40.07543561632685,0.2188028259434963

File: output/4 Si 750 2.5_peak_parameters.csv
Peak,Model,Center (cm⁻¹),FWHM (cm⁻¹),Area,Relative Intensity
1,gauss,1109.9999999999998,235.47999999935877,10.005260969958341,0.03991456714631848
2,lorentz,1444.9999999999998,199.99999999999997,81.98707567196493,0.2609590428748056

File: output/Dark Grey 5_peak_parameters.csv
Peak,Model,Center (cm⁻¹),FWHM (cm⁻¹),Area,Relative Intensity
1,voigt,442.2629373019654,14.290740815053764,0.04053576085578823,0.04053576085578823
2,voigt,530.228339329567,31.53665255929003,0.3207545443893218,0.3207545443893218
3,voigt,568.828318322609,26.499664341674478,0.19999595566984688,0.19999595566984688
4,voigt,662.9395853916386,6.958788654038764,0.061530365962718755,0.061530365962718755
5,voigt,779.2380430332347,44.299699445190775,0.6495524593206671,0.6495524593206671
6,voigt,868.5525159273611,36.28068619486824,0.421950731292382,0.421950731292382
7,voigt,915.080557576636,27.275315866055696,0.42018621016064217,0.42018621016064217
8,voigt,943.4520241095211,15.885113388166078,0.47254679517897685,0.47254679517897685
9,gauss,1102.024763891672,73.49073632115223,2.6232570580078476,0.03352816129090699
10,lorentz,1423.281299214981,186.1911926212017,27.79264612107578,0.095025536055812
11,bwf,1601.4286594667694,2.0000005987493457,43.01625564909379,0.02357646301150912

File: output/Dark Grey Focused 4_peak_parameters.csv
Peak,Model,Center (cm⁻¹),FWHM (cm⁻¹),Area,Relative Intensity
1,lorentz,522.5707833507341,18.917177646649677,5.043506213359934,0.16839382945311804
2,lorentz,566.6834618163213,20.897769287247122,1.0456896455391265,0.031680118108061414
3,lorentz,768.376152022575,4.5768258690844394,3.140393733733868,0.40373187653730547
4,lorentz,784.4955072924214,5.97321152991032,10.030287823240606,1.0213650774191767
5,lorentz,795.279640383123,5.973187417810766,3.187044613744425,0.3272596285547575
6,lorentz,976.293284502414,32.83081426927412,8.212130031856068,0.1591965022395277
7,lorentz,1523.0513969947785,73.62854240752593,5.745980002888574,0.049681540907235394
8,lorentz,1710.809598586276,48.803861152755694,1.6604977738754776,0.02164373833109934

File: output/Dark Grey Focused Refel Unirr_peak_parameters.csv
Peak,Model,Center (cm⁻¹),FWHM (cm⁻¹),Area,Relative Intensity
1,lorentz,521.7648928627348,19.44905121037087,9.758324228249744,0.3194117364921669
2,lorentz,565.7992652407597,31.798616596240308,3.1810591304741083,0.06368306759223911
3,lorentz,768.4636958487112,5.322908547649627,2.392187538191074,0.273660755034794
4,lorentz,784.3904124934455,5.800054834957319,9.838679961185942,1.0121676912298332
5,lorentz,796.2343084340669,5.30307067588844,3.044292166081581,0.3583683266180914
6,voigt,970.5765702921677,12.355597364906,0.21379892693655886,0.21379892693655886
7,lorentz,1517.4437909983499,82.34887292770111,5.263352193016359,0.040680610484997964
8,lorentz,1899.9999999999998,199.99999999999997,62.831853071795855,0.19999947441482355

File: output/Dark Grey Focused_peak_parameters.csv
Peak,Model,Center (cm⁻¹),FWHM (cm⁻¹),Area,Relative Intensity
1,voigt,427.01446092988584,13.697241757354625,0.03376680921576796,0.03376680921576796
2,voigt,537.7261866059479,55.423819584947715,0.39999999999999997,0.39999999999999997
3,voigt,624.9999999999999,81.16399756744589,0.19999999999999998,0.19999999999999998
4,voigt,685.0000000000034,99.99999999999999,0.09999999999999999,0.09999999999999999
5,voigt,768.4958887266869,52.84056374300314,0.5009551385343279,0.5009551385343279
6,voigt,755.0043495128492,99.99999999719283,0.2406349481992232,0.24063494819922318
7,voigt,854.7466351434572,45.91010727726689,0.5999999999999999,0.5999999999999999
8,voigt,901.0284933754443,33.607996534680034,0.5654840230339019,0.5654840230339019
9,voigt,930.7222786263891,20.460580763413457,0.5451386288631351,0.5451386288631351
10,voigt,964.5413005884781,1.0031844173214257,2.8011161872881888e-33,2.8011161872881888e-33
11,lorentz,1362.633825337803,182.93135372464636,47.423882539508114,0.1650352276877659
12,lorentz,1434.999999999999,199.99999999999997,35.86879865883785,0.11416952800833748
13,lorentz,1586.2356175893553,98.90578280891872,37.18894455818416,0.23937089613357637

File: output/Dark Grey_peak_parameters.csv
Peak,Model,Center (cm⁻¹),FWHM (cm⁻¹),Area,Relative Intensity
1,voigt,207.12542162892083,19.590326623762202,0.07615182343156307,0.07615182343156307
2,voigt,274.0641097872502,68.72879527297947,0.17993971085798824,0.17993971085798824
3,voigt,435.52888888001087,16.9841354501154,0.05593635964893138,0.05593635964893138
4,voigt,545.8557231840749,25.68327644012402,0.2773608122203259,0.2773608122203259
5,voigt,520.4337088244137,16.924723242686905,0.3204134856459808,0.3204134856459809
6,voigt,578.9137593352058,36.06946964957987,0.19999999999999998,0.19999999999999998
7,voigt,662.0153915692346,18.28591822662467,0.16667916583177395,0.16667916583177395
8,lorentz,766.4327123947447,9.558474903775497,1.611247389536792,0.10433469578798121
9,lorentz,787.7162396932714,7.2106909422428584,4.444613847856622,0.37449475520592335
10,lorentz,796.0926902903868,10.076386458952236,1.7771013796243145,0.11203988006326096
11,gauss,768.7161275911063,85.15662571787787,54.52163430317831,0.6014479173542678
12,voigt,845.9410378040226,27.82265655729896,0.36791286989219707,0.36791286989219707
13,voigt,951.8426761021882,14.693189886001205,0.580562829409898,0.580562829409898
14,voigt,935.7257841905941,15.431595683975777,0.2680617680347929,0.2680617680347929
15,gauss,916.7029057999517,55.12557397051539,35.20791295305501,0.5999524583360509
16,voigt,876.6430168457827,29.329127788036416,0.4440687859131294,0.4440687859131294
17,gauss,1090.7862834535485,84.16823548215018,6.101733751984077,0.06810135573983778
18,gauss,1246.6725340503904,216.07750746941312,15.343976637850158,0.06670798579374723
19,lorentz,1414.9347105730476,97.03195495757258,29.601603073829246,0.1942023460425525

File: output/Irr 1-2_peak_parameters.csv
Peak,Model,Center (cm⁻¹),FWHM (cm⁻¹),Area,Relative Intensity
1,voigt,278.9162057255537,79.876491074277,0.1690679872593941,0.1690679872593941
2,voigt,427.7709020590271,19.49547770630593,0.05338560056184538,0.05338560056184539
3,lorentz,522.7774507479714,28.629146573089592,20.54066226788594,0.4553541368168195
4,voigt,561.3260595289918,46.76181126794423,0.39999999999999997,0.39999999999999997
5,voigt,656.1454014949575,21.49590818384698,0.15735786736961255,0.15735786736961255
6,lorentz,759.6002827168357,71.12061135645011,67.02959704687153,0.5998960610530836
7,lorentz,789.1251300004518,26.254926482065787,16.112365089578432,0.3903054294110462
8,voigt,858.6506515679572,43.206376591113404,0.5233625774175031,0.5233625774175031
9,voigt,902.549499803157,30.196200649251967,0.4949088684386343,0.4949088684386343
10,voigt,931.5941252080625,19.0381921939685,0.5415421750239858,0.5415421750239858
11,voigt,949.1345505972063,13.516524541974547,0.5161080854033996,0.5161080854033996
12,lorentz,1335.0000000000002,199.99999999999997,24.091281211764123,0.0766845429379769
13,lorentz,1414.0891020678591,72.88311980058008,17.48497290875069,0.152702466802919
14,lorentz,1588.7394645950842,199.99999999999997,33.24248644619707,0.10580725640272699

File: output/Ne 300 2.5_peak_parameters.csv
Peak,Model,Center (cm⁻¹),FWHM (cm⁻¹),Area,Relative Intensity
1,gauss,1109.9999999999998,235.47999999999996,27.186952563222526,0.10845848467559605
2,lorentz,1444.9999999999998,199.99999999999997,380.74879831345515,1.2118964015884182

File: output/REFEL Si 300 2,5dpa 100--Spectrum--035--Spec.Data 1_peak_parameters.csv
Peak,Model,Center (cm⁻¹),FWHM (cm⁻¹),Area,Relative Intensity
1,voigt,211.25717210573083,46.887397815740314,7.001786022018983,0.125674627431358
2,voigt,262.970832050676,74.08596949160047,14.12985026216108,0.15339661646909572
3,voigt,528.3715772416367,30.70144765556731,15.793459276555202,0.380949997625866
4,voigt,525.9430179182824,12.731814543027225,7.154821954712186,0.3999997049046471
5,voigt,573.0448514092333,83.8680930615093,15.03462024438094,0.1352647888118752
6,voigt,669.5556322153309,9.545529326887593,1.14569020974903,0.08585110398558472
7,gauss,764.5792159851354,3.8544768175338318,0.6624010814137992,0.13885122416661
8,lorentz,784.515383776756,44.8242485306957,27.58024619754455,0.39168708617694403
9,lorentz,801.2264811429435,2.029342416091381,0.8485365980306798,0.17238860466714281
10,lorentz,745.5918160337637,69.56507649108195,39.59819580176497,0.36209423534731655
11,voigt,843.6135094637439,61.788394880782704,32.008482589217216,0.38644010059802875
12,voigt,942.15101873067,14.02141992901066,3.218565461494249,0.1686349043835307
13,voigt,926.8239290958148,21.681657865082563,4.877258752761976,0.16503055646785156
14,gauss,902.9990472796703,59.82632999158481,30.61450452652756,0.48030607086932564
15,voigt,871.0730419429264,8.075939989593238,1.1205529671600842,0.09708732577071472
16,lorentz,1387.07258872362,199.99999999998872,44.112469264514495,0.1403981986461365
17,lorentz,1575.4771414177753,87.11038916065705,18.14745548340927,0.13259627065342888

File: output/REFEL Si 300 2,5dpa 1000--Spectrum--053--Spec.Data 1_peak_parameters.csv
Peak,Model,Center (cm⁻¹),FWHM (cm⁻¹),Area,Relative Intensity
1,voigt,204.69911430966894,34.627689278874186,3.9201957958469524,0.09374836979394573
2,voigt,245.54807823811598,77.14383361252982,5.6809373585500555,0.0609474623854964
3,voigt,504.7299958254793,61.01681496102846,26.596407931316435,0.32770411840197156
4,voigt,567.1064638987443,18.146721572585616,1.6782849832795075,0.0677817526272862
5,voigt,541.4916776093553,27.92332348393338,6.767452034030731,0.1798449595605369
6,voigt,652.2048485476713,5.567093684284223,0.8200480907644202,0.1012003959998821
7,gauss,769.975526688251,27.79118543776874,20.567458984357902,0.6932418010707836
8,lorentz,718.4487394924463,29.17785783391728,8.379026735040258,0.18190609164981436
9,lorentz,869.6995981489629,2.025178602476335,0.05087182562757851,0.014436043518464427
10,lorentz,745.8821838893024,28.826890597019368,20.630142571575334,0.4545687231363167
11,voigt,849.9525722423967,1.6402347822596637,0.3223147988734601,0.05567308950902724
12,voigt,937.724032410704,1.638660975943134,0.18530707338881905,0.031093681276177634
13,voigt,908.1191910562984,39.971585881022,11.864540337995622,0.2199168457526352
14,gauss,835.0942270033914,102.00009701328024,26.224206232034017,0.24152354844256066
15,voigt,866.7121623627007,1.6482066994070617,0.2866651233004247,0.08211775954712626
16,gauss,1262.0920936149512,235.4799999462379,10.029046214521479,0.04000956909387996
17,lorentz,1437.0085765178328,147.42774677803993,11.478898790129914,0.049555084877355535
18,lorentz,1600.10139867713,189.09658112222152,13.761954080508668,0.04633077733863804

File: output/REFEL Si 300 2,5dpa 200--Spectrum--036--Spec.Data 1_peak_parameters.csv
Peak,Model,Center (cm⁻¹),FWHM (cm⁻¹),Area,Relative Intensity
1,voigt,199.643843210619,24.012642049400096,0.012937336925125132,0.00014036239226249595
2,voigt,288.91452490719524,54.230393507452135,3.369057779172559e-06,2.6680622032090245e-08
3,voigt,418.65221100274744,15.30700539018444,0.0032196205317160556,3.137669307558809e-05
4,voigt,515.1547270168269,10.581987012254086,0.2072058221695686,0.0020567470428746685
5,voigt,518.2695085549965,15.939025185974991,0.20860481365041827,0.0020560858539063927
6,voigt,604.6234207415272,19.03124871105293,0.12904707461249643,0.001478028882525926
7,voigt,677.5347820132114,12.628650897449274,0.22865767962126046,0.0027510674836311523
8,lorentz,761.3333122311009,2.00021782462883,0.7231169091149496,0.0007373242904852073
9,lorentz,794.5455222198254,2.000157120768654,0.6919898015001167,0.0009048150651085198
10,lorentz,797.4215705450223,2.000000000099254,0.6117767495921737,0.0005705742780499402
11,gauss,761.8778234175493,8.788929425422173,2.8780628684683522,8.545398379530516e-06
12,voigt,834.5661304322695,1.6375930745269582,1.170733647664198,0.0064207344549429834
13,voigt,932.4975874479534,1.649412211066228,1.720633958006627,0.010706793333833828
14,voigt,928.9893132817677,2.871097834561321,1.1661481462380192,0.006383267078359249
15,gauss,852.5980959535284,10.486488409633386,0.1626310210138927,1.7609535617464934e-08
16,voigt,840.0003531421133,1.6375939994449444,0.9292284860322267,0.006014052526615318
17,bwf,1106.891393775653,3.9437504750777213,18639.295242878754,0.36588639440812604
18,lorentz,1422.6371449652559,93.70695412945615,8.616119372849843,0.03154941730217472
19,voigt,1549.9999671067123,9.02602883560362,1.8003070092730764,0.019948138165442802

File: output/REFEL Si 300 2,5dpa 300--Spectrum--038--Spec.Data 1_peak_parameters.csv
Peak,Model,Center (cm⁻¹),FWHM (cm⁻¹),Area,Relative Intensity
1,voigt,206.02782642258293,29.852558801135462,6.538160437090913,0.1760761008272674
2,voigt,262.79940312782827,72.38468970480655,18.03458847892682,0.19999999999999998
3,voigt,515.2863954431758,31.40519882357644,11.185184070153552,0.26411889140875533
4,voigt,545.8684165539726,35.585371567290395,12.29945580805855,0.256701544574318
5,voigt,582.1921750418317,47.67648629660941,9.727794135766766,0.15223153142088086
6,voigt,652.0237454004966,41.6457536142483,6.969499449566784,0.12441036650932595
7,gauss,788.185521317322,2.3548000000000004,0.33167830427149114,0.06818511806192958
8,lorentz,752.4382811606414,2.000000000000236,0.5037927981027606,0.13212632174289865
9,lorentz,750.8031713843792,26.263833314035974,9.457955478757533,0.22744105637991674
10,lorentz,727.5676466629433,55.887688077570814,32.09443795082506,0.3655883458898403
11,voigt,777.1975299088499,42.41651506263782,31.812755093736207,0.5564361221272639
12,voigt,929.4433012078538,25.211541147374852,12.216130377214965,0.35652334984745837
13,voigt,904.8193817383693,34.82403766848308,17.285145780660702,0.367838174236864
14,gauss,850.3162710563931,96.90087848768542,56.80968580351621,0.5505769146001138
15,voigt,879.3922297375588,1.659295855155558,0.9143960793318359,0.1513076731302212
16,gauss,1200.4750550939007,131.802550554045,5.815625062819521,0.041444478358719554
17,lorentz,1375.9649779301728,132.35826994899395,38.92290523183226,0.1872122092457589
18,lorentz,1571.4156927154177,115.93694758241158,28.855520910480195,0.15844669704047132

File: output/REFEL Si 300 2,5dpa 400--Spectrum--040--Spec.Data 1_peak_parameters.csv
Peak,Model,Center (cm⁻¹),FWHM (cm⁻¹),Area,Relative Intensity
1,gauss,1109.0131261821555,2.354800037357948,1.5039767342760737,0.5961728964722112
2,lorentz,1432.992265362144,199.99999999894018,707.3019660952912,2.2513848596597965

File: output/REFEL Si 300 2,5dpa 700--Spectrum--045--Spec.Data 1_peak_parameters.csv
Peak,Model,Center (cm⁻¹),FWHM (cm⁻¹),Area,Relative Intensity
1,voigt,215.14839044370424,47.97016703987495,8.515648740157587,0.14781074854096374
2,voigt,261.23110002528813,17.119764083832823,2.0990444614009687,0.09127306973007039
3,voigt,501.0553526881413,32.72184532179861,9.333843203611467,0.2113369712140643
4,voigt,527.7787494850862,20.614197999399455,8.641817604135877,0.3100356277442749
5,voigt,554.8723512623642,37.2798569622607,12.016124030005708,0.23991398527343466
6,voigt,650.4214253781417,19.888357231039105,2.140023673662364,0.07900853657480711
7,gauss,770.9672278296124,2.3548000987394557,0.21141911608470995,0.083962456370322
8,lorentz,772.4842525051341,42.345136134232284,41.31332963854934,0.619484441954122
9,lorentz,795.8393828493633,2.0661138852541967,0.20783623618145627,0.042463301422664516
10,lorentz,740.9839013763852,48.54763522151726,26.958877362140434,0.3535014897655348
11,voigt,838.0651495781449,1.637590436665625,0.3272110690498807,0.10474506150287242
12,voigt,922.601063753937,20.30173351347844,7.732696995529604,0.2807777022039088
13,voigt,893.5282430653157,31.301064246927815,10.046479039257852,0.23756367903315
14,gauss,855.8781690388989,83.69256273221136,27.4540798678768,0.30808279645990566
15,voigt,672.9326883087293,1.6376036467221073,0.1524879965194153,0.04728866703317245
16,gauss,1212.74027344856,32.47644278124954,0.5173730517250907,0.014923270337078989
17,lorentz,1363.9685486132346,150.82858522716057,26.019195671336675,0.10981764016259128
18,lorentz,1566.0992219954899,84.25567024391977,12.005153478212373,0.09070517401884427

File: output/REFEL Si 300 2,5dpa 720--Spectrum--046--Spec.Data 1_peak_parameters.csv
Peak,Model,Center (cm⁻¹),FWHM (cm⁻¹),Area,Relative Intensity
1,voigt,201.61303690636583,41.43596423106956,4.1972095191069005,0.0877228850116348
2,voigt,242.7991345416813,66.01970371007862,6.934107306972683,0.08563041451014251
3,voigt,508.6869231730684,39.03607675680034,17.469794882082002,0.333301765843245
4,voigt,543.4727764772695,29.632342421509897,13.512926162475226,0.3383772169248684
5,voigt,573.7044016180121,26.855234219693997,4.24709195513498,0.11703626425102517
6,voigt,648.6614460106878,12.943581556922208,1.024276135473045,0.05840780908898325
7,gauss,773.0729053003397,5.6163765612816245,0.2370581993820248,0.03880664292627997
8,lorentz,773.8714907969735,44.63663508903856,41.17496956408315,0.5871399916165995
9,lorentz,597.5726969303513,29.45253834133566,4.546982238840732e-37,9.773748501219941e-39
10,lorentz,746.4719903155112,53.9838201877683,33.863529445141765,0.39934028135737354
11,voigt,835.9797885186398,1.6375882027432112,0.2938932880474998,0.08433871550870797
12,voigt,927.3193118260953,15.003646922747434,3.9269283597326634,0.1898743641676471
13,voigt,910.1708130056313,23.521567817363053,7.782797689605916,0.2445116263310107
14,gauss,865.1979932803507,86.27138179559994,33.921644297848516,0.36934688014624856
15,voigt,867.5212764871973,23.41355517305156,3.0045919191146542e-33,9.486795947845251e-35
16,gauss,1213.409677472169,68.85295702864698,2.499158090110725,0.0340844171912472
17,lorentz,1392.4881170522,145.53243843860193,26.443910214242454,0.11565436196426591
18,lorentz,1571.4393679611064,91.9428352766569,8.504781161123258,0.058886698478204574

File: output/REFEL Si 300 2,5dpa 740--Spectrum--047--Spec.Data 1_peak_parameters.csv
Peak,Model,Center (cm⁻¹),FWHM (cm⁻¹),Area,Relative Intensity
1,voigt,200.96492478205718,17.20567947214099,1.3211160391089978,0.05983613462621722
2,voigt,232.8585574178599,129.54838800993085,22.574681534208604,0.1656464602590897
3,voigt,528.7800101708191,104.85892681943503,28.26767294159601,0.20548911334259684
4,voigt,523.5850268384418,51.084030125310896,18.090485440167456,0.2647973733076847
5,voigt,559.973557166156,10.781372334117272,0.9460137114167599,0.0640946895650182
6,voigt,648.2616844388467,18.29741192992453,2.7191494854453215,0.10970858402590426
7,gauss,789.0968568823224,10.077453830182348,0.5296043156261826,0.04884290470972073
8,lorentz,777.4456751815687,32.03921743591968,20.261371729715517,0.4004113902035433
9,lorentz,777.6904414227672,2.0000016885654253,1.203611206101661,0.14711840181216518
10,lorentz,751.7918624944175,68.79622166106277,62.04849865729913,0.5741618975725519
11,voigt,839.5135796479783,59.62719816029012,25.99245731071386,0.3246619993901864
12,voigt,927.549017822976,17.852563075738892,6.038634638117531,0.2478696777832935
13,voigt,907.8638273664836,14.286377776334884,4.635868966880868,0.2379858064217133
14,gauss,892.8804087528374,55.06768384429684,14.393382224686297,0.24527758894889598
15,voigt,869.0005928018505,7.620425819344675,0.9392821247169811,0.08578709373952907
16,gauss,1168.4935360206957,235.47999961010535,14.156170706860106,0.05647465475240468
17,lorentz,1372.0975712767706,192.85291201809392,41.855874394900816,0.13815101410422473
18,lorentz,1567.8295735761678,184.96220544161395,36.76375145015331,0.12652289844411302

File: output/REFEL Si 300 2,5dpa 760--Spectrum--048--Spec.Data 1_peak_parameters.csv
Peak,Model,Center (cm⁻¹),FWHM (cm⁻¹),Area,Relative Intensity
1,voigt,201.4328417326164,47.00952292142285,5.050216566448419,0.09549011510980955
2,voigt,247.42065445631957,163.7582032581548,8.978719145289302,0.05247387458235266
3,voigt,508.2998281569092,53.239358665179296,14.530105335366173,0.20454759024179778
4,voigt,540.7083240411147,45.92694289692204,19.930805668612148,0.32397183092224635
5,voigt,578.4884235437901,5.883666444478175,0.8335155260135373,0.08954497368680625
6,voigt,648.0600680392284,23.55241959831976,4.085527553855686,0.12817415851210429
7,gauss,758.7917495260477,70.3979599478605,40.687619936016716,0.5424542103099865
8,lorentz,773.8299640619202,33.84863747299014,18.445733152184197,0.3468413074965275
9,lorentz,800.0562012380991,2.0000000000000004,0.21797677488851327,0.058904258619279254
10,lorentz,711.1745694249327,12.074856366012783,1.5178004754200518,0.07996403790366276
11,voigt,829.4143819791096,26.90306802324247,6.640662973907754,0.18242404332900222
12,voigt,935.07178577601,1.6375882648150428,0.35968039730268364,0.059463683453487765
13,voigt,918.2316583329188,29.393123364798758,9.793187693730392,0.24649991432266402
14,gauss,871.9039389061427,80.10403473798671,27.7086040476084,0.3248679886655177
15,voigt,879.3761241306723,1.7419095935804156,0.4777673993116955,0.0771253261670813
16,gauss,1171.0460282056965,151.58731558463467,4.416169728797955,0.027367938152088767
17,lorentz,1381.0334686008273,181.5276016922069,29.7248476732995,0.10424543160365017
18,lorentz,1570.5926669670675,110.7801750392059,14.754088007835863,0.08477565094232545

File: output/REFEL Si 300 2,5dpa 780--Spectrum--049--Spec.Data 1_peak_parameters.csv
Peak,Model,Center (cm⁻¹),FWHM (cm⁻¹),Area,Relative Intensity
1,voigt,210.8034571814903,67.25087786519562,9.826263805121217,0.13211672841663577
2,voigt,267.54924873655017,39.487170247462,2.5527140893836475,0.049671604867376054
3,voigt,526.1751861518217,66.71836192622297,35.49368161501192,0.4
4,voigt,562.9535725966409,2.7212018603846304,0.660611894022304,0.15884214257709356
5,voigt,583.1656277639912,9.880185443108807,1.0548557073276823,0.07818981090257382
6,voigt,650.6713122003831,21.55808034890528,3.4337085406665495,0.11745474124156359
7,gauss,759.1752284075827,59.551136857341184,37.60091805498168,0.5927813603281304
8,lorentz,776.2863128595249,25.58140887715465,14.406358203078849,0.358515907257324
9,lorentz,812.2833307169153,2.0000000000801257,0.506518162844288,0.07544460539013885
10,lorentz,715.6752728037786,25.835725478732872,5.882637887605807,0.1439246006867586
11,voigt,824.9677278245853,5.09771473121256,1.0637150078698179,0.15139437185857463
12,voigt,931.4319943230265,12.417980730942585,2.0954009361930193,0.12410886100904413
13,voigt,914.4883486709058,28.037466160586526,10.660691852789299,0.28083176397320997
14,gauss,857.44032975822,86.17402063161092,34.07641290381632,0.3714096787802197
15,voigt,871.2168681958295,1.6375882027883173,0.2897268648792142,0.05501780387405454
16,gauss,1182.6989997734954,63.99081593455543,1.9176277987260222,0.0281379707228378
17,lorentz,1367.537672495739,155.14158740338388,23.87424601720091,0.09795263069577256
18,lorentz,1555.267742228467,141.95221394779293,15.345268830102862,0.0688019698086848

File: output/REFEL Si 300 2,5dpa 800--Spectrum--050--Spec.Data 1_peak_parameters.csv
Peak,Model,Center (cm⁻¹),FWHM (cm⁻¹),Area,Relative Intensity
1,voigt,202.3847589596314,99.08695560336147,10.049966360058542,0.10714173884882569
2,voigt,263.50381599729,5.149931136299521,0.9103055596571429,0.10421142481543248
3,voigt,511.56505248344206,56.776099481046444,29.974093103233447,0.3958828183943086
4,voigt,551.4553779379905,47.95681023113914,8.669905839955389,0.13493078050571458
5,voigt,581.1468178532702,1.7607481672845215,0.6053669908560112,0.11203017781120221
6,voigt,650.0885803828389,16.065549207333333,3.6092377667775066,0.16269670887192078
7,gauss,769.5758456493338,38.91835463702372,29.824539774279888,0.7177080242847415
8,lorentz,743.0862209637118,25.12548345643137,10.457017981199314,0.2639415707562011
9,lorentz,795.4716948635089,2.0000000000671423,0.1752170148841211,0.04909899224687964
10,lorentz,719.9579321352905,35.82033275333627,14.119997581105286,0.25077172356657934
11,voigt,851.7435256717584,13.18390304354044,1.5820772619731294,0.08829221750684726
12,voigt,911.9663527852904,36.49914701016357,14.733205196081176,0.2990554225195396
13,voigt,885.028345309838,20.28615851543564,3.9425983360492403,0.14256266574544532
14,gauss,836.5885427969292,92.5985959267167,29.30475926327064,0.29714954378246583
15,voigt,873.7952628989171,1.6524876914411284,0.656198287798608,0.13718071316806565
16,gauss,1207.4667076955498,148.59684169041628,5.218845077511577,0.03299035626597093
17,lorentz,1373.9919236828846,149.39731227581547,23.115999192096645,0.0984988534170634
18,lorentz,1567.829591194955,181.86379766274675,20.54617727347235,0.07191433024809914

File: output/REFEL Si 300 2,5dpa 800--Spectrum--050--Spec.Data 1_processed.csv
Raman Shift (cm-1),Processed Intensity
172.736,0.16158584936117665
175.633,0.16173517161403694
178.529,0.14354948212962862
181.425,0.1591344330141801
184.319,0.18339921677652726
187.212,0.32730786557370467
190.105,0.2531499100377844
192.996,0.1934605552149689
195.886,0.181047634812937
198.775,0.20336737286738213
201.664,0.22182564052393408
204.551,0.18527958301775524
207.437,0.16995715300859687
210.323,0.22313955990986345
213.207,0.12482796419293361
216.09,0.20887632649861504
218.973,0.19932723932910248
221.854,0.17047375246350507
224.735,0.17152857103263458
227.614,0.20924235497866475
230.492,0.15046163082858824
233.37,0.17851730181446998
236.246,0.2268282945925497
239.122,0.18154066400981383
241.996,0.13335064465623603
244.87,0.09769973706706893
247.742,0.18265223085894852
250.614,0.25795102214664245
253.484,0.16438549233010427
256.354,0.11616476493384638
259.222,0.16056499200302146
262.09,0.24645015782536225
264.956,0.2339074933837486
267.822,0.16346566207712318
270.687,0.14801513220802628
273.55,0.1547477802219995
276.413,0.19138595485909682
279.275,0.10933456564212032
282.135,0.09288606628305018
284.995,0.09379909622952919
287.854,0.11014206970592778
290.711,0.09945797302675788
293.568,0.13315197059345832
296.424,0.13113628496868013
299.279,0.12718199105796724
302.133,0.07690396183077189
304.986,0.019862623877187093
307.838,0.11237026507236796
310.689,0.04083706204102853
313.538,0.20279651435791732
316.387,0.12738479019665006
319.236,0.1368754966226467
322.083,0.052760337172159
324.929,0.18477098146166082
327.774,0.13440717219342452
330.618,0.11394491119539485
333.461,0.14750637840610734
336.303,0.06720036625653458
339.145,0.10170765048217209
341.985,0.16514956159736424
344.824,0.09060140655844795
347.663,0.11349819586585458
350.5,0.06015616588904389
353.336,0.1650454418966584
356.172,0.06536835958107678
359.006,0.07471133743478704
361.84,0.06088735181403907
364.672,0.08275150735432835
367.504,0.15574515423417018
370.335,0.10329149044925816
373.164,0.09713952549936473
375.993,0.09194243459313924
378.821,0.12243464738749764
381.648,0.10563542279593277
384.473,0.10136638762917992
387.298,0.0874380875576233
390.122,0.07060312134435157
392.945,0.15121011976172735
395.767,0.06873833050595121
398.588,0.13388271269501953
401.408,0.0726140370474116
404.227,0.12229551875099037
407.046,0.08030142566821369
409.863,0.08074853012399685
412.679,0.15740949997600306
415.494,0.1327442526433461
418.309,0.0
421.122,0.23197043306827086
423.935,0.10691974816699001
426.746,0.11886926568539519
429.557,0.1829114937518212
432.366,0.2218520613424786
435.175,0.14306433151595377
437.983,0.21285677772570616
440.79,0.16009486245217372
443.595,0.2144212089895376
446.4,0.191544468842152
449.204,0.1358481142680375
452.007,0.12066384306753777
454.809,0.14020225922737065
457.61,0.2147260357501036
460.41,0.1551164125142373
463.21,0.09838937271082035
466.008,0.17287252899597605
468.805,0.2222548848830216
471.602,0.1741709795758749
474.397,0.1038794280894403
477.192,0.2333080802158031
479.985,0.3453534758978202
482.778,0.32037189307708835
485.569,0.42756515828580915
488.36,0.4025558234991524
491.15,0.44411006689310734
493.939,0.38047718671522474
496.727,0.33516325132901736
499.514,0.480883791650109
502.3,0.42396308654733966
505.085,0.48474505352906877
507.869,0.5397235661186209
510.652,0.5223210915786173
513.435,0.5463961579506081
516.216,0.5212462096928847
518.996,0.5481861932034898
521.776,0.5133602547011148
524.554,0.4486070773763965
527.332,0.4957683799920017
530.109,0.46475918347196393
532.885,0.38452621168303075
535.659,0.4991856417647313
538.433,0.4102399737147484
541.206,0.38882234111508024
543.978,0.4484412091348643
546.75,0.38936535550043216
549.52,0.35729074153023016
552.289,0.3512537803329128
555.057,0.3181854339499152
557.825,0.20501795787064378
560.591,0.27709388874716023
563.357,0.32696414726291384
566.122,0.2870850353576783
568.885,0.32341659423110913
571.648,0.27192983164030804
574.41,0.21946369072985294
577.171,0.21329784626093676
579.931,0.30746621364329163
582.69,0.25978104864356455
585.448,0.12041670270863859
588.206,0.08428247834244867
590.962,0.26233840230218447
593.717,0.16924534496790808
596.472,0.18227707180867933
599.225,0.14704850524118157
601.978,0.1098768819978704
604.73,0.1344438132260358
607.481,0.07022624502796833
610.231,0.0851152869858834
612.98,0.10867387309702424
615.728,0.11292015980167676
618.475,0.12969557121589273
621.221,0.10014174038484654
623.967,0.18443182657033974
626.711,0.1654629150895572
629.454,0.17735610361251847
632.197,0.14774571112757962
634.939,0.18180374026382604
637.68,0.08076257502328404
640.419,0.2479456868433324
643.158,0.2173128439526621
645.896,0.27061119764773317
648.634,0.29687938599690195
651.37,0.25848438824482955
654.105,0.3049855271940047
656.84,0.2105993515807988
659.573,0.19435398449556157
662.306,0.23695385051974382
665.037,0.19462792604073545
667.768,0.16869204294811782
670.498,0.08388358292771082
673.227,0.10037454009283843
675.955,0.05992274644792851
678.682,0.07059606160425455
681.409,0.11406264822660407
684.134,0.19707461283628774
686.858,0.15560152232583305
689.582,0.1710440470726706
692.305,0.16620982905321577
695.026,0.23469230803417765
697.747,0.24237371517917602
700.467,0.277058138214453
703.186,0.2962903832089969
705.905,0.36471923582174853
708.622,0.3260302462344207
711.338,0.4060090700698351
714.054,0.26983943996391413
716.768,0.39031613018542716
719.482,0.4171856265737759
722.195,0.37456922640670337
724.907,0.5036898122350396
727.618,0.48130879683611166
730.328,0.5158427560854743
733.037,0.5021185606410299
735.745,0.46618831234286406
738.453,0.6280482626791258
741.159,0.6220026458845497
743.865,0.7288368454608056
746.569,0.7044314317144528
749.273,0.7243986078076047
751.976,0.7839129854326106
754.678,0.8183268779023739
757.379,0.8652710876037348
760.08,0.9199221363454776
762.779,0.9581558917502397
765.478,0.8892744778590105
768.175,0.9255521748158447
770.872,0.9647123925811353
773.568,1.0
776.263,0.8586994767715175
778.957,0.8997504655977677
781.65,0.7902654742135089
784.342,0.8341853361839577
787.034,0.7507275915899487
789.724,0.5794510344474691
792.414,0.4737752280344541
795.103,0.5803628130618343
797.791,0.49492433581279927
800.478,0.41236790368625065
803.164,0.44172628964333266
805.849,0.4614232218753158
808.533,0.403916347442054
811.217,0.38016907971206787
813.899,0.4075477923903741
816.581,0.3451800958375709
819.262,0.4227093338008043
821.942,0.3709308519860565
824.621,0.4387866793880941
827.299,0.42847412610488794
829.977,0.45192146941444167
832.653,0.45026872419906394
835.329,0.3675538869623062
838.003,0.4073674513651113
840.677,0.44620499960963994
843.35,0.5284507671747208
846.022,0.3964787993275216
848.693,0.5115072362355532
851.364,0.46345807577813275
854.033,0.5273238267444554
856.702,0.42521739920611934
859.37,0.4070449237483499
862.036,0.4399993665792921
864.702,0.447855917273202
867.367,0.2897397014585198
870.032,0.37669527389511975
872.695,0.5340758082476802
875.358,0.47723992025448064
878.019,0.4831099761101234
880.68,0.4426548114140507
883.34,0.49578297517627634
885.999,0.4032014530690818
888.657,0.4871840270432731
891.314,0.48045583252207946
893.971,0.413894178759293
896.626,0.38495168707865535
899.281,0.4988030316712159
901.935,0.5238736003152609
904.588,0.4341113799935035
907.24,0.4553010138376243
909.891,0.44560352092398003
912.541,0.44361461270812075
915.191,0.38758199535895105
917.84,0.48302688553243406
920.487,0.3507463250287076
923.134,0.3786281033345586
925.78,0.3157998153970017
928.426,0.3233990639645054
931.07,0.2875673520773198
933.714,0.3154090429229237
936.356,0.21008499353168444
938.998,0.15492597390134777
941.639,0.14800158324059534
944.279,0.20282035840143842
946.918,0.17271886359341945
949.557,0.15804651623642382
952.194,0.15976695360310814
954.831,0.09393598626569286
957.466,0.09370738750783324
960.101,0.09154010831993974
962.735,0.07778464540915447
965.369,0.09200223826648371
968.001,0.024194054201930524
970.633,0.04707697698490344
973.263,0.040038381906363885
975.893,0.13623459224596132
978.522,0.07031990372295387
981.15,0.05843004909004382
983.777,0.07644280202368846
986.404,0.0886578473848692
989.029,0.11244207021971901
991.654,0.168059461666166
994.278,0.09919706564518604
996.901,0.029361040706616628
999.523,0.0714437400215652
1002.14,0.11448035414920985
1004.77,0.11409652762543766
1007.38,0.06062403034253477
1010.0,0.10170888617640927
1012.62,0.09454135501712498
1015.24,0.05070018426618188
1017.85,0.06956352462396868
1020.47,0.0874600524382218
1023.08,0.09086993884389928
1025.7,0.038314246293408356
1028.31,0.11311110785744684
1030.92,0.03930728972770553
1033.53,0.09093200102999952
1036.14,0.09044527478704793
1038.75,0.13723097656203456
1041.36,0.08848523008232695
1043.97,0.11595875629485179
1046.58,0.16947725375064085
1049.18,0.11588038187677745
1051.79,0.08350953280386263
1054.39,0.11480924891100956
1057.0,0.24356145852453764
1059.6,0.05485228536157618
1062.2,0.12376238210794042
1064.8,0.10100111269677414
1067.4,0.08498745175382787
1070.0,0.10563308442764113
1072.6,0.13978066882166842
1075.2,0.13146655543700858
1077.8,0.06139296812667389
1080.39,0.13218208082044403
1082.99,0.09586702437388778
1085.58,0.1212937249888439
1088.18,0.03575674635787739
1090.77,0.08046896580824511
1093.36,0.08561457256987998
1095.95,0.13513917032828454
1098.54,0.1065016027472402
1101.13,0.16180367717587998
1103.72,0.16596064913098507
1106.31,0.06879821755748164
1108.9,0.056540474968181424
1111.48,0.06742962736247866
1114.07,0.17673687014463116
1116.65,0.09595015490329707
1119.24,0.1512123549555555
1121.82,0.16304423627851883
1124.4,0.052329508358916275
1126.98,0.16160467041641585
1129.56,0.1589471315567495
1132.14,0.16400347711394056
1134.72,0.09765266357758216
1137.3,0.10559334414746716
1139.87,0.11448925462256679
1142.45,0.08382416522655785
1145.03,0.12359115852423828
1147.6,0.13247217727791402
1150.17,0.1461728038769741
1152.75,0.11259342755085873
1155.32,0.12724938131491687
1157.89,0.1129538964757245
1160.46,0.15172279298664207
1163.03,0.14513719856758953
1165.6,0.12117901459582499
1168.17,0.14642579850479373
1170.74,0.16780857382362144
1173.3,0.22488360599807186
1175.87,0.1275760214800885
1178.43,0.1663095338837151
1181.0,0.13750072288820284
1183.56,0.1376301964503806
1186.12,0.15029914986036624
1188.68,0.12919284556394187
1191.24,0.14667818842011016
1193.8,0.09468739102236923
1196.36,0.09672660242727091
1198.92,0.17884794000799614
1201.48,0.17701991484231538
1204.04,0.1693987798868818
1206.59,0.10484120988834614
1209.15,0.10493184546187884
1211.7,0.12431259314423938
1214.25,0.11860262718835266
1216.81,0.1302612924223479
1219.36,0.1631400399881821
1221.91,0.16224419651025418
1224.46,0.18739707709133432
1227.01,0.15079361220921786
1229.56,0.09585396294434025
1232.1,0.17599191297465372
1234.65,0.1557820145313168
1237.2,0.13170944590782602
1239.74,0.1626286692603786
1242.29,0.12118200059816867
1244.83,0.15981441820834033
1247.37,0.17625144111473892
1249.92,0.14540985480598262
1252.46,0.23324318527448384
1255.0,0.1647613557214676
1257.54,0.21109889638819182
1260.08,0.18024246434539476
1262.61,0.13780085838934134
1265.15,0.1378157779759002
1267.69,0.10888143232820809
1270.22,0.1436236086030078
1272.76,0.11371947131837597
1275.29,0.1677546847384669
1277.83,0.16872235260929744
1280.36,0.14942120781309343
1282.89,0.0760839099005683
1285.42,0.17256530837879283
1287.95,0.17062563749272433
1290.48,0.1252637510655774
1293.01,0.14358263848331715
1295.54,0.13295276872298234
1298.06,0.19564893515523216
1300.59,0.16764712758412367
1303.11,0.22262037129551268
1305.64,0.1270724447140786
1308.16,0.20905902655417447
1310.69,0.10868309247447701
1313.21,0.20899915883630293
1315.73,0.17905322604011184
1318.25,0.20892894187633954
1320.77,0.11915654692006186
1323.29,0.24937785593719541
1325.81,0.1470588423180369
1328.32,0.1595567921417969
1330.84,0.24538874034152014
1333.36,0.14596016635604897
1335.87,0.18740076092414965
1338.38,0.14682430372233202
1340.9,0.18633622323859883
1343.41,0.1930369927962959
1345.92,0.16500050698536997
1348.43,0.19485637918914792
1350.94,0.13497626344120808
1353.45,0.2767574015583993
1355.96,0.24582196764118638
1358.47,0.2071664293951712
1360.98,0.20710561184128262
1363.48,0.1809882319524598
1365.99,0.22241598952797406
1368.49,0.20498095782608725
1371.0,0.25123156486845155
1373.5,0.23379500487015165
1376.0,0.1652184920229012
1378.5,0.16514859590291697
1381.0,0.3194606867778043
1383.5,0.1524633386113041
1386.0,0.13888315627824693
1388.5,0.21407245059492225
1391.0,0.08180959561239874
1393.5,0.18015532219715422
1395.99,0.22832270209323294
1398.49,0.2272837905015646
1400.98,0.20597823575832586
1403.48,0.2184471136281208
1405.97,0.25213974717013415
1408.46,0.2366226577545513
1410.95,0.14005446122417048
1413.44,0.13322096762051233
1415.93,0.1707723126350219
1418.42,0.202534174684383
1420.91,0.18315668892992637
1423.4,0.16377913048242163
1425.88,0.14246819241166267
1428.37,0.14721286491975563
1430.86,0.17993940602868697
1433.34,0.1711721094357308
1435.82,0.1180198846623618
1438.31,0.15846578689971635
1440.79,0.2413634891513196
1443.27,0.2229477561254209
1445.75,0.1746205795212435
1448.23,0.15717014532664028
1450.71,0.22945485643531072
1453.19,0.20042624228418368
1455.66,0.08551902968077899
1458.14,0.20797898827269748
1460.62,0.1963193932566154
1463.09,0.1614992149608135
1465.57,0.14887550679060554
1468.04,0.2144048598692536
1470.51,0.19598911009396722
1472.98,0.20748546727898934
1475.46,0.14468926017996028
1477.93,0.18513338041167623
1480.4,0.22268337123916243
1482.86,0.13865403040719293
1485.33,0.2186603991150145
1487.8,0.13463584254510702
1490.27,0.11718942797416325
1492.73,0.15570377863799784
1495.2,0.08325988701947112
1497.66,0.19800202827774532
1500.13,0.12362977110443735
1502.59,0.21328618845158218
1505.05,0.1418064965497604
1507.51,0.15716780536745742
1509.97,0.18507349621094416
1512.43,0.21008532558348225
1514.89,0.1849236333780724
1517.35,0.16265746497403427
1519.81,0.16258466633167873
1522.26,0.17408781779264065
1524.72,0.1257722327302247
1527.18,0.20096366626238504
1529.63,0.19413662315018335
1532.08,0.1033649720735334
1534.54,0.18145392696289653
1536.99,0.1321745447649665
1539.44,0.17938529268795994
1541.89,0.1310727962583824
1544.34,0.21784611479901908
1546.79,0.2090962170292134
1549.24,0.14245388111129845
1551.69,0.17133685310399235
1554.13,0.18188427567780138
1556.58,0.20112048525133136
1559.02,0.12868941423958896
1561.47,0.2048564159635043
1563.91,0.18549658521651505
1566.36,0.10631831544730075
1568.8,0.2394135825448108
1571.24,0.21137312651999696
1573.68,0.16017642749892716
1576.12,0.13599784762836517
1578.56,0.19866066269408106
1581.0,0.22369389028030037
1583.44,0.0808371991709878
1585.87,0.16762210919115575
1588.31,0.07494215930565978
1590.74,0.1829570727846475
1593.18,0.1790495477184948
1595.61,0.1963670878325165
1598.05,0.263863966700767
1600.48,0.14320447741437844
1602.91,0.20201601446872555
1605.34,0.20872464579128244
1607.77,0.17394418085533747
1610.2,0.226970071198579
1612.63,0.17096447401578996
1615.06,0.1535557766722802
1617.49,0.12263984587203494
1619.91,0.12066808904181743
1622.34,0.11194715330809508
1624.76,0.1669064745190846
1627.19,0.22669532585866234
1629.61,0.17455418976667675
1632.03,0.11276538135078285
1634.46,0.1368569960267874
1636.88,0.15322687780318656
1639.3,0.1039853831786597
1641.72,0.09913013024060471
1644.14,0.12322285436714411
1646.56,0.12222963442135719
1648.97,0.1260582231270136
1651.39,0.13182169314161368
1653.81,0.13276192811510343
1656.22,0.14817285894747378
1658.64,0.14525595377855988
1661.05,0.12014385124321976
1663.46,0.13941794529877044
1665.88,0.1577322466147742
1668.29,0.1056067474449978
1670.7,0.14997156114910834
1673.11,0.1788992777209174
1675.52,0.13256662242724848
1677.93,0.08623511639343878
1680.34,0.14411302236135007
1682.74,0.13637549832451307
1685.15,0.18846630449146054
1687.56,0.14117440804910172
1689.96,0.13440509197382108
1692.36,0.12860174866020255
1694.77,0.10350561613026996
1697.17,0.13147560469553993
1699.57,0.03883521408273943
1701.97,0.16233153099789738
1704.38,0.14495870950521983
1706.78,0.17775726584869667
1709.17,0.12081792017101416
1711.57,0.1603726830537881
1713.97,0.1613327530590885
1716.37,0.13334702875824211
1718.76,0.1497432307597247
1721.16,0.14781141781240448
1723.55,0.14201692038450467
1725.95,0.14298155792707765
1728.34,0.05131345970010684
1730.73,0.17095741681405668
1733.13,0.11499598998103902
1735.52,0.12753862513149877
1737.91,0.11692464769423416
1740.3,0.08218914626448351
1742.69,0.08412025869306956
1745.07,0.11306500273927253
1747.46,0.0773667653521704
1749.85,0.07351062052171187
1752.24,0.09860187160126559
1754.62,0.14491730626657234
1757.01,0.15457153081117397
1759.39,0.07159270135547961
1761.77,0.11019074323877442
1764.15,0.18545518845826903
1766.54,0.08800864720305702
1768.92,0.07546896107624203
1771.3,0.1324019090398132
1773.68,0.14398538763058732
1776.06,0.0928513245033267
1778.43,0.06004649159447105
1780.81,0.13338413347431988
1783.19,0.0967244706994658
1785.56,0.11216514768472417
1787.94,0.18743342902787766
1790.31,0.15077045018873564
1792.69,0.138234035281534
1795.06,0.1575351160096374
1797.43,0.16236295767969502
1799.81,0.06298671421248334
1802.18,0.12667309961178536
1804.55,0.15176386375849188
1806.92,0.07554103214180174
1809.28,0.10834681038539833
1811.65,0.17106824178113575
1814.02,0.13344086573128586
1816.39,0.1710748819759583
1818.75,0.07747941061771657
1821.12,0.12090239360529154
1823.48,0.12379560947169653
1825.85,0.12476284155030302
1828.21,0.10546295314485142
1830.57,0.1768624991228883
1832.93,0.14405337756060918
1835.29,0.16527773920153027
1837.65,0.13536238146107427
1840.01,0.12088477080847865
1842.37,0.1401778030676273
1844.73,0.18455741426323252
1847.09,0.11893876619453372
1849.44,0.16427788895111764
1851.8,0.13339392783745554
1854.16,0.18645475053982552
1856.51,0.1430215722391283
1858.86,0.16037570284727837
1861.22,0.06484068630768183
1863.57,0.13333222395297867
1865.92,0.10629852774261664
1868.27,0.13426261018489474
1870.62,0.10047256483570002
1872.97,0.17957368815935099
1875.32,0.114904819293356
1877.67,0.14479408614033373
1880.02,0.1495949058383028
1882.36,0.12737344918316537
1884.71,0.2421692040781762
1887.05,0.14757811911509178
1889.4,0.12342662563990182
1891.74,0.12628659598072445
1894.09,0.09344798714691242
1896.43,0.13586532101572357
1898.77,0.20915751212152095
1901.11,0.19078329901558905
1903.45,0.12898719787185456
1905.79,0.18587090975654696
1908.13,0.14915827112294872
1910.47,0.19928391854340438
1912.81,0.16353223482190274
1915.14,0.20593080798178406
1917.48,0.2232439969198029
1919.81,0.17493852727704065
1922.15,0.18645798263189375
1924.48,0.12367465895117721
1926.82,0.1834340639410776
1929.15,0.22967874910564912
1931.48,0.18908076341971444
1933.81,0.1967248425683357
1936.14,0.11366656343986711
1938.47,0.15218197273728085
1940.8,0.17139686338455276
1943.13,0.17517073805024558
1945.46,0.1943800580798544
1947.78,0.11516383121721752
1950.11,0.17489277586042187
1952.44,0.1738305512815286
1954.76,0.1833753518139737
1957.09,0.07134440962890123
1959.41,0.21114323735383797
1961.73,0.14927651272899564
1964.05,0.15880843519681476
1966.38,0.16641082295462806
1968.7,0.1276913224598421
1971.02,0.1468617834622163
1973.34,0.13901169282601802
1975.66,0.17940250958185006
1977.97,0.20241799290491871
1980.29,0.15885573538329614
1982.61,0.1799373247934462
1984.92,0.06978622974933102
1987.24,0.12849062850176193
1989.55,0.1128908238454877
1991.87,0.16965718997702173
1994.18,0.17624152486904113
1996.49,0.11334939432595266
1998.8,0.16334519816597012
