Repository: jaimelopezruiz/raman-spectra-processing

# raman-spectra-processing

A physics-informed preprocessing and curve-fitting pipeline for Raman
spectra, developed at the University of Oxford to investigate the effects of
ion irradiation (Si and Ne, 0.25–2.5 dpa, 300–750 °C) and subsequent
annealing on reaction-bonded (REFEL) silicon carbide.

## Design philosophy

Peak attribution is **user-supplied, not automatic**. Each sample has a
version-controlled config (`params/configs/*.yaml`) listing the peaks to fit,
their line-shape models, initial parameters, and - crucially - the
literature mode assignment each peak encodes (Si–Si TA/LA/LO/TO, Si–C
TO/LO and disorder bands, C–C sp³/D/G bands, after Sorieul et al.,
Chaâbane et al. and Gorban et al.). The fitter only refines what the
physics says should be there; it does not invent peaks. This is deliberate:
unconstrained multi-peak fitting of broad, overlapping disorder bands
overfits easily and produces physically meaningless components.

# Fit one spectrum - the sample config is auto-detected from the filename:
python main.py "input/4 Si 750 2.5.csv" --no-show --save-fig output/si_2.5dpa_750C_fit.png

# Fit raw data without preprocessing:
python main.py spectrum.csv --no-preprocess
```

Options: `--config` (sample YAML), `--output-dir`, `--no-preprocess`,
`--no-legend`, `--no-show`, `--save-fig`.

**Config auto-detection:** when `--config` is omitted, the input file path is
tested against each config's `match:` patterns (case-insensitive regexes);
e.g. `"4 Si 750 2.5.csv"` selects `si_2.5dpa_750C.yaml`, and anything under
`input/Annealing/` selects `annealing.yaml` (its `priority: 10` outranks the
survey configs, whose patterns also appear in annealing filenames). If
nothing matches, the pipeline warns and falls back to
`params/configs/unirradiated.yaml` - so always check the
`[OK] Using fitting config:` line, or pass `--config` explicitly.

## Sample configs

One YAML per sample in `params/configs/`:

```yaml
sample: "Si 2.5 dpa 750C"
references: >-
  Peak assignments follow Table 1 of the accompanying report, after
  Sorieul et al., Chaâbane et al. and Gorban et al. (report refs [26-28]).
preprocessing: {crop_min: 170, crop_max: 2000, baseline_order: 5, normalisation: vector-0to1}
fitting: {center_tolerance: 100}
regions:
  - range: [170, 300]
    peaks:
      - {model: voigt, amp: 0.1, center: 186, width: 10, assignment: "Si-Si TA 180-209"}
      ...
```

`model` is one of `gauss`, `lorentz`, `voigt`, `bwf` (BWF additionally
requires `q`). `amp`/`center`/`width` are the initial guesses; centers are
bounded to ± `center_tolerance` during the fit. The seed amplitudes are on
the [0, 1] normalised-intensity scale, so the configs use
`normalisation: vector-0to1` - fitting raw counts with these seeds will not
converge (amplitudes are bounded to 2× their seed). `assignment` records the
literature phonon-mode attribution and is carried through to the output
CSVs and plots. Peaks marked `unassigned - verify against report` await
confirmation against the report's assignment table.

The historical peak-tuning notes these configs were extracted from are
preserved verbatim in `archive/Regions.txt` (and in git history).

**Width conventions:** `width` is the Gaussian σ (`FWHM = 2.3548·w`), the
Lorentzian HWHM (`FWHM = 2·w`), a Voigt composite parameter (FWHM via the
Olivero–Longbothum approximation), or the BWF width
(`FWHM = 2|w|·√(1+1/q²)`).

**Area conventions.** All peak areas are analytic and independent of the crop
window, so they are reproducible and comparable across models: `amp·σ·√(2π)`
(Gaussian), `amp·π·HWHM` (Lorentzian), `amp / max(profile)` (Voigt). The BWF
area is `π·amp·|w|·(1 − 1/q²)` - the integral of the Fano profile **with its
non-vanishing continuum floor `amp/q²` removed**. Without that subtraction, a
component that collapses onto the continuum (amplitude ≈ 0) would otherwise
report the largest "area" in the spectrum. For `|q| < 1` the BWF area is small
or negative, which is a real Fano antiresonance rather than an error.

**Optional per-peak bounds.** A peak may set `width_max` to lower its width
upper bound (the default is 100 in the width units above), and a BWF may set
`q_min` and `q_max` to bound its asymmetry parameter (defaults −100 and 100).
Peaks that omit these keys fit exactly as before. They are used to keep a peak
in a sensible shape when the unconstrained fit would otherwise drift into a
degenerate solution.

**A note on the BWF line shape.** The Breit-Wigner-Fano profile,
`I(x) = amp·(1 + s/q)² / (1 + s²)` with `s = (x − center)/width`, is singular
at `q = 0`: in that limit the peak flattens into a near-constant offset across
the fit region rather than a localised band. Because such an offset can lower
the residual slightly while contributing no real peak, an unconstrained BWF
fitting a weak, broad, or poorly-defined feature can collapse onto it and show
up as a straight-line shift of the total fit. The symptoms in the output are a

File: output/0 Ne 300 2.5_peak_parameters.csv
Peak,Model,Assignment,Region (cm⁻¹),Center (cm⁻¹),Center 1σ (cm⁻¹),FWHM (cm⁻¹),FWHM 1σ (cm⁻¹),Area,Area 1σ,Relative Intensity,amp,amp 1σ,wid,wid 1σ,q,q 1σ
1,voigt,Si-Si TA 180-209,170-1700,207.22589266671858,1.2629618892632493,58.408616186148144,3.1344811908900168,12.122635741217548,1.177125403855009,0.1842654055992063,0.1842654055992063,0.01057085886981505,35.66746272860598,1.9140838861517873,,
2,voigt,Si-Si LA+LO ~260,170-1700,266.2816639430643,2.6680513355844737,88.3496259040431,5.604908547200191,17.854299432188824,1.6351933212279925,0.16480548667433376,0.16480548667433376,0.007141690041503571,53.95106398302347,3.4226605551698284,,
3,voigt,unassigned — verify against report,170-1700,433.8142885862133,1.0757654001056904,33.72266014314736,3.6651084456036043,2.69994901911339,0.35050211040207774,0.05966947642047089,0.05966947642047089,0.0046426176381361255,20.59288170655898,2.2381136107585786,,
4,gauss,Si-Si TO ~500-540,170-1700,530.3589678782935,2.9451605742124,71.94627844377256,4.203547690372872,29.42013510589117,4.814166730140767,0.3840774775314928,0.3841496321065876,0.04101510733460406,30.553031443762766,1.7850975412960859,,
5,voigt,Si-C distorted bands 580-600,170-1700,590.5727049602942,4.741041856195983,80.7830860796475,18.739169820758875,24.177370192517678,9.756805042197138,0.22552638442285725,0.22552638442285722,0.04138031725845218,49.330525185955615,11.44315145190225,,
6,voigt,unassigned — verify against report,170-1700,650.836783580286,2.5291769086847684,63.00453060393751,6.158930205109062,16.497484339633,4.006240741967049,0.1958450738114685,0.1958450738114685,0.03085309024290479,38.47397685107616,3.760976169272169,,
7,gauss,Si-C highly disordered 760-770 (broad),170-1700,767.0467958009307,1.279336056674548,111.83399128937573,2.736833697813254,94.24086267203242,3.9391957630777195,0.7916366978532176,0.7916432644841641,0.015043486725499579,47.49192767512134,1.1622361550686076,,
8,voigt,Si-C highly disordered 840-870,170-1700,840.3527210527213,4.970496406268504,52.18049226418243,4.246387013945275,26.223097315656005,15.584726032498454,0.3740750082133725,0.3740750082133725,0.19979787857156714,31.864233130632158,2.5930737697465713,,
9,gauss,Si-C highly disordered 840-870 (broad),170-1700,877.7701949032597,3.195242839488164,55.91517324133183,16.78571356789026,35.71221867528785,17.722733108377174,0.5999848696450085,0.5999999999999999,0.1185336168370261,23.745189927523285,7.12829691173696,,
10,voigt,Si-C slightly disordered 915-950,170-1700,915.1921709486056,7.085446165039826,49.41852887132693,5.78411656202481,39.89268429802867,6.019384425021764,0.5999999999999999,0.5999999999999999,0.07153640560237161,30.17762877660176,3.5320946699579925,,
11,voigt,Si-C slightly disordered 915-950,170-1700,934.647346324376,1.3793523212345669,31.816648925610664,3.8590836439241554,17.758559656705593,10.278423449938643,0.41281597761768163,0.41281597761768163,0.1926648433087494,19.428968083864433,2.3565653667865885,,
12,gauss,C-C sp3 ~1070-1090,170-1700,1072.4175843809462,1.953011008836877,101.33460701821329,7.820651004495726,6.587455156536562,0.9379080635756865,0.061057643033772556,0.061069445565331816,0.00489558249553749,43.033211745461735,3.3211529658852736,,
13,bwf,unassigned — verify against report,170-1700,1319.9999999953047,112.51120815139676,204.06444257659444,160.9537826508764,11.668950051850656,44.89881334715279,0.036489008647252505,0.03505066953471552,0.14069010877447732,99.99997463571151,86.72482898654022,4.935161727436533,12.449402104272712
14,lorentz,C-C D-band 1380-1420 (mixed sp2/sp3),170-1700,1392.1679888914862,16.698390029886397,199.99999999672767,38.91608595730022,62.83185307076783,55.25263349999316,0.19998729997714215,0.19999999999999998,0.1378199351423589,99.99999999836383,19.458042977685803,,
15,bwf,C-C G-band 1560-1600 (sp2),170-1700,1594.282896524898,2.0185677051188002,106.06400498620391,3.543632597884763,46.423922037487735,3.453219482276865,0.24121054519235932,0.23794297797684963,0.006595903402910274,52.671277934105895,1.793434831426437,-8.529857329088752,2.341186986170756

File: output/1 Si 300 2.5_peak_parameters.csv
Peak,Model,Assignment,Region (cm⁻¹),Center (cm⁻¹),Center 1σ (cm⁻¹),FWHM (cm⁻¹),FWHM 1σ (cm⁻¹),Area,Area 1σ,Relative Intensity,amp,amp 1σ,wid,wid 1σ,q,q 1σ
1,voigt,Si-Si TA 180-209,170-1700,207.42288591730644,1.3480329247651084,59.11358247856143,3.3430368160503092,12.751145343761126,1.0375626068906219,0.19180356184317884,0.19180356184317884,0.007888202417848756,36.09795330690421,2.041439240059207,,
2,voigt,Si-Si LA+LO ~260,170-1700,269.2003670461558,2.2800509893915453,78.38862196516503,5.4867786831686916,15.53899313762398,1.4757527468309557,0.1591673513909736,0.1591673513909736,0.006896486124996885,47.86833578420529,3.3505240658083584,,
3,voigt,unassigned — verify against report,170-1700,335.0000000000247,2.4424448668292684,2.8141622880367656,4.179656088290244,0.044139290127209206,0.06134668032733053,0.011427047521086852,0.011427047521086852,0.012168627206940535,1.7184798249783568,2.552324254577515,,
4,gauss,Si-Si TO ~500-540,170-1700,522.4543968377035,1.3528194308525399,47.452066940445356,3.3927159923241255,7.83937913449612,1.477361488754177,0.15509895260936996,0.1551996105885221,0.01915503585057381,20.151208994583556,1.4407660916262357,,
5,voigt,Si-C distorted bands 580-600,170-1700,553.1852207122139,2.3635236934323385,103.49830367840697,4.013377350167747,51.176750470093225,2.0001022905985213,0.37621388345790263,0.37621388345790263,0.01701687023118007,63.20166663696758,2.450785455935747,,
6,voigt,unassigned — verify against report,170-1700,646.854385888627,1.239878754224978,67.41859965070577,4.401939842696153,15.716350193915371,1.4962042458369178,0.17466534087348057,0.17466534087348057,0.007057893051010506,41.16944634662702,2.6880627467792584,,
7,gauss,Si-C highly disordered 760-770 (broad),170-1700,773.409096783501,1.6387537495157325,117.3857915099151,2.6677770417237197,106.05603447329248,5.0809843430544035,0.8486499745560505,0.8487581250142683,0.023455995700938502,49.849580223337476,1.1329102436886316,,
8,voigt,Si-C highly disordered 840-870,170-1700,838.0899114784633,4.828346046557653,39.85377224875693,18.854601219763925,9.534607329929061,22.82746755025345,0.17748074129085875,0.17748074129085875,0.34442611400387074,24.336870638171362,11.5136401125902,,
9,gauss,Si-C highly disordered 840-870 (broad),170-1700,871.6798649486968,5.331435768367061,57.844768297665865,26.48839503071831,36.94462334491314,23.784545924754337,0.5998119540965855,0.5999999999997004,0.11291808463887575,24.56462047633169,11.248681430706,,
10,voigt,Si-C slightly disordered 915-950,170-1700,910.2461322609277,7.611552898641035,49.72821694607076,11.243591266435013,40.163078095415855,10.723267589877036,0.5999999999999999,0.5999999999999999,0.08987382891399656,30.36674107859872,6.865945447949423,,
11,voigt,Si-C slightly disordered 915-950,170-1700,932.9121943737591,2.1575792352101915,34.6166356959686,4.131004784358014,22.5919954295928,13.978582687987297,0.4830615667077432,0.4830615667077432,0.24713589863484964,21.138791570420786,2.5226151343490213,,
12,gauss,C-C sp3 ~1070-1090,170-1700,1069.253097760731,4.087847235801816,96.15455102230575,10.731730233158004,6.823739885604543,1.4248695898503336,0.06666167811073855,0.06666789031177245,0.007582509882087288,40.833425778115235,4.557385014867564,,
13,bwf,unassigned — verify against report,170-1700,1172.683822554281,37.231455114864474,218.05430331191442,213.21477794717376,9.605586974335308,7.975045002023727,0.02019427080767561,0.016989496839597128,0.0056557390530564645,99.99999999998136,97.21477221840595,2.3020952002369746,1.6962857728090825
14,lorentz,C-C D-band 1380-1420 (mixed sp2/sp3),170-1700,1394.042129282272,1.7749346740931817,199.99999999997834,13.578022404320333,62.83185307178822,8.045014331255137,0.199991670279667,0.19999999999999732,0.012933759943323577,99.99999999998917,6.789011201934058,,
15,bwf,C-C G-band 1560-1600 (sp2),170-1700,1589.6654254336165,2.3962108954514614,122.07410130079025,5.119068654899771,39.813302619928386,3.5772023687067223,0.19267598728229732,0.19098385514425426,0.004459331723190973,60.763240397944195,2.488912224199895,-10.52184524968675,3.4538229612254514

File: output/2 Si 300 0.25_peak_parameters.csv
Peak,Model,Assignment,Region (cm⁻¹),Center (cm⁻¹),Center 1σ (cm⁻¹),FWHM (cm⁻¹),FWHM 1σ (cm⁻¹),Area,Area 1σ,Relative Intensity,amp,amp 1σ,wid,wid 1σ,q,q 1σ
1,voigt,Si-Si cryst Si TA ~214,170-1700,213.2885865285511,1.335592710594522,39.836981864752204,3.96307756852009,5.66522916380147,0.7100628082492556,0.11588415501741921,0.1158841550174192,0.008117779355464731,24.32661752082684,2.4200696866860647,,
2,voigt,Si-Si LA+LO ~260 (figure shoulder),170-1700,273.26268325618355,1.7533020166105207,80.20605471495429,4.618320700504892,17.80982425174367,1.0487494598325364,0.1780083928699567,0.1780083928699567,0.0046773505408091885,48.978158599699924,2.820196611426955,,
3,voigt,Si-Si / Si-O ~432,170-1700,433.4576213310521,3.72874270999269,9.668655716136621,10.429460914154186,0.18359871758022603,0.16132567787582391,0.013736763817773038,0.013736763817773038,0.010697599042435156,5.904204549068059,6.368793385767594,,
4,gauss,Si-Si Si TO ~534,170-1700,536.0789109015678,1.5929801822720817,52.37137855568449,2.8029613923391796,17.926910441534595,1.9217540552633119,0.32151810463261454,0.3215700076460287,0.018794735571649217,22.240266075965895,1.1903182402750379,,
5,voigt,Si-C disordered SiC ~586,170-1700,585.2272703505796,4.614550810824984,62.12196746768089,7.357697159342186,13.708274413724716,2.6192152471346217,0.16531604527176152,0.16531604527176152,0.013757848266805962,37.93503602652808,4.493008161084111,,
6,voigt,Si-C disordered SiC ~660,170-1700,658.7926652876324,1.0817034818398377,28.062713222304502,3.4109077080332497,3.349683096142489,0.4031119876478214,0.0884449863721842,0.0884449863721842,0.006662737080678068,17.136611741154002,2.082884880318482,,
7,voigt,Si-C highly disordered SiC ~773,170-1700,771.5093821580471,0.6500112698638075,93.68864012735445,1.591876087136809,85.26796238421397,2.0793814930481935,0.6847208839837702,0.6847208839837702,0.007433661377083855,57.21135507108071,0.9720857077891433,,
8,voigt,Si-C highly disordered SiC ~849,170-1700,865.1296193958003,2.791963579466675,73.36151763089033,5.717467198589423,61.30719259337304,8.881767753638117,0.624965630598561,0.624965630598561,0.04436981609534857,44.79851375822004,3.4913949606998886,,
9,voigt,Si-C highly disordered SiC ~885,170-1700,906.6832259906323,1.7077703228168362,45.11619281878795,6.301123760169154,31.27372377071541,10.045414690205737,0.51438429940138,0.51438429940138,0.09442205473505502,27.550389495485838,3.8478072503751326,,
10,gauss,Si-C highly disordered SiC (broad envelope),170-1700,937.4632354769235,1.0894387300059305,35.357329484208016,1.6111628545288113,23.946852999031186,3.1069863602384418,0.6362562268421105,0.6362577503608161,0.05534041012444102,15.015003178277567,0.6842036921972549,,
11,bwf,"C-C sp3 ~1082 (asymmetric, right tail)",170-1700,1037.8206715492147,2.4234952177536,84.32804160506959,12.198839650504146,89.5214605393198,4.0893823662346085,0.07686414506132033,0.02702244423575843,0.003847569566615451,24.999999999999996,3.1575900462120865,0.7363124584529838,0.06379223591995038
12,voigt,C-C sp3 ~1226,170-1700,1212.0381045182746,5.019392753106199,1.6376361677165305,6.0437532466654424,0.03265379766031204,0.06716720241731719,0.013232768033661831,0.013232768033661831,0.01642709417186041,1.0000292900090781,3.690642883413935,,
13,lorentz,C-C sp2 D band ~1418,170-1700,1427.5411162368832,1.6451608315499027,199.99999999999997,7.581467648766879,46.66901696083943,2.0024353961578196,0.14855126580225295,0.14855209477114198,0.002876356484407202,99.99999999999999,3.7907338242575994,,
