Repository: jaimelopezruiz/raman-spectra-processing

# raman-spectra-processing

A physics-informed preprocessing and curve-fitting pipeline for Raman
spectra, developed at the University of Oxford to investigate the effects of
ion irradiation (Si and Ne, 0.25–2.5 dpa, 300–750 °C) and subsequent
annealing on reaction-bonded (REFEL) silicon carbide.

## Design philosophy

Peak attribution is **user-supplied, not automatic**. Each sample has a
version-controlled config (`params/configs/*.yaml`) listing the peaks to fit,
their line-shape models, initial parameters, and - crucially - the
literature mode assignment each peak encodes (Si–Si TA/LA/LO/TO, Si–C
TO/LO and disorder bands, C–C sp³/D/G bands, after Sorieul et al.,
Chaâbane et al. and Gorban et al.). The fitter only refines what the
physics says should be there; it does not invent peaks. This is deliberate:
unconstrained multi-peak fitting of broad, overlapping disorder bands
overfits easily and produces physically meaningless components.

# Fit one spectrum - the sample config is auto-detected from the filename:
python main.py "input/4 Si 750 2.5.csv" --no-show --save-fig output/si_2.5dpa_750C_fit.png

# Fit raw data without preprocessing:
python main.py spectrum.csv --no-preprocess
```

Options: `--config` (sample YAML), `--output-dir`, `--no-preprocess`,
`--no-legend`, `--no-show`, `--save-fig`.

**Config auto-detection:** when `--config` is omitted, the input file path is
tested against each config's `match:` patterns (case-insensitive regexes);
e.g. `"4 Si 750 2.5.csv"` selects `si_2.5dpa_750C.yaml`, and anything under
`input/Annealing/` selects `annealing.yaml` (its `priority: 10` outranks the
survey configs, whose patterns also appear in annealing filenames). If
nothing matches, the pipeline warns and falls back to
`params/configs/unirradiated.yaml` - so always check the
`[OK] Using fitting config:` line, or pass `--config` explicitly.

## Sample configs

One YAML per sample in `params/configs/`:

```yaml
sample: "Si 2.5 dpa 750C"
references: >-
  Peak assignments follow Table 1 of the accompanying report, after
  Sorieul et al., Chaâbane et al. and Gorban et al. (report refs [26-28]).
preprocessing: {crop_min: 170, crop_max: 2000, baseline_order: 5, normalisation: vector-0to1}
fitting: {center_tolerance: 100}
regions:
  - range: [170, 300]
    peaks:
      - {model: voigt, amp: 0.1, center: 186, width: 10, assignment: "Si-Si TA 180-209"}
      ...
```

`model` is one of `gauss`, `lorentz`, `voigt`, `bwf` (BWF additionally
requires `q`). `amp`/`center`/`width` are the initial guesses; centers are
bounded to ± `center_tolerance` during the fit. The seed amplitudes are on
the [0, 1] normalised-intensity scale, so the configs use
`normalisation: vector-0to1` - fitting raw counts with these seeds will not
converge (amplitudes are bounded to 2× their seed). `assignment` records the
literature phonon-mode attribution and is carried through to the output
CSVs and plots. Peaks marked `unassigned - verify against report` await
confirmation against the report's assignment table.

The historical peak-tuning notes these configs were extracted from are
preserved verbatim in `archive/Regions.txt` (and in git history).

**Width conventions:** `width` is the Gaussian σ (`FWHM = 2.3548·w`), the
Lorentzian HWHM (`FWHM = 2·w`), a Voigt composite parameter (FWHM via the
Olivero–Longbothum approximation), or the BWF width
(`FWHM = 2|w|·√(1+1/q²)`).

**Area conventions.** All peak areas are analytic and independent of the crop
window, so they are reproducible and comparable across models: `amp·σ·√(2π)`
(Gaussian), `amp·π·HWHM` (Lorentzian), `amp / max(profile)` (Voigt). The BWF
area is `π·amp·|w|·(1 − 1/q²)` - the integral of the Fano profile **with its
non-vanishing continuum floor `amp/q²` removed**. Without that subtraction, a
component that collapses onto the continuum (amplitude ≈ 0) would otherwise
report the largest "area" in the spectrum. For `|q| < 1` the BWF area is small
or negative, which is a real Fano antiresonance rather than an error.

**Optional per-peak bounds.** A peak may set `width_max` to lower its width
upper bound (the default is 100 in the width units above), and a BWF may set
`q_min` and `q_max` to bound its asymmetry parameter (defaults −100 and 100).
Peaks that omit these keys fit exactly as before. They are used to keep a peak
in a sensible shape when the unconstrained fit would otherwise drift into a
degenerate solution.

**A note on the BWF line shape.** The Breit-Wigner-Fano profile,
`I(x) = amp·(1 + s/q)² / (1 + s²)` with `s = (x − center)/width`, is singular
at `q = 0`: in that limit the peak flattens into a near-constant offset across
the fit region rather than a localised band. Because such an offset can lower
the residual slightly while contributing no real peak, an unconstrained BWF
fitting a weak, broad, or poorly-defined feature can collapse onto it and show
up as a straight-line shift of the total fit. The symptoms in the output are a

File: params/configs/annealing.yaml
# Fitting config for the in-situ annealing series (input/Annealing/...).
# Extracted from params/Regions.txt entry "settings for annealing data";
# earlier iterations remain in archive/Regions.txt and git history.
sample: "Annealing series"
# Matches anything under input/Annealing/; priority outranks the per-sample
# survey configs, whose patterns also match the annealing filenames
match: ["annealing"]
priority: 10
material: "Reaction-bonded (REFEL) silicon carbide"
irradiation: "see individual annealing folders (Ne/Si, 2.5 dpa)"
references: >-
  Peak assignments follow Table 1 of the accompanying report, after
  Sorieul et al., Chaâbane et al. and Gorban et al. (report refs [26-28]).

preprocessing:
  crop_min: 170
  crop_max: 2000
  baseline_order: 5
  normalisation: vector-0to1

fitting:
  center_tolerance: 100

regions:
  - range: [170, 1660]
    peaks:
      - {model: voigt, amp: 0.1, center: 186, width: 10, assignment: "Si-Si TA 180-209"}
      - {model: voigt, amp: 0.1, center: 266, width: 10, assignment: "Si-Si LA+LO ~260"}
      - {model: voigt, amp: 0.1, center: 435, width: 5, assignment: "unassigned — verify against report"}
      - {model: voigt, amp: 0.2, center: 500, width: 5, assignment: "Si-Si TO ~500-540"}
      - {model: voigt, amp: 0.2, center: 535, width: 5, assignment: "Si-Si TO ~500-540"}
      - {model: voigt, amp: 0.2, center: 580, width: 1, assignment: "Si-C distorted bands 580-600"}
      - {model: voigt, amp: 0.1, center: 660, width: 1, assignment: "unassigned — verify against report"}
      - {model: gauss, amp: 0.5, center: 770, width: 1, assignment: "Si-C highly disordered 760-770 (broad)"}
      - {model: lorentz, amp: 0.4, center: 789, width: 1, assignment: "Si-C distorted TO 789"}
      - {model: lorentz, amp: 0.4, center: 797, width: 1, assignment: "Si-C distorted TO 797"}
      - {model: lorentz, amp: 0.4, center: 766, width: 1, assignment: "Si-C distorted TO 766"}
      - {model: voigt, amp: 0.3, center: 849, width: 2, assignment: "Si-C highly disordered 840-870"}
      - {model: voigt, amp: 0.3, center: 940, width: 2, assignment: "Si-C slightly disordered 915-950"}
      - {model: voigt, amp: 0.3, center: 923, width: 2, assignment: "Si-C slightly disordered 915-950"}
      - {model: gauss, amp: 0.3, center: 870, width: 10, assignment: "Si-C highly disordered 840-870 (broad)"}
      - {model: voigt, amp: 0.3, center: 870, width: 2, assignment: "Si-C highly disordered 840-870"}
      - {model: gauss, amp: 0.5, center: 1080, width: 5, assignment: "C-C sp3 ~1070-1090"}
      - {model: gauss, amp: 0.5, center: 1200, width: 5, assignment: "unassigned — verify against report"}
      - {model: lorentz, amp: 0.3, center: 1405, width: 2, assignment: "C-C D-band 1380-1420 (mixed sp2/sp3)"}
      - {model: lorentz, amp: 0.3, center: 1580, width: 2, assignment: "C-C G-band 1560-1600 (sp2)"}

File: params/configs/au_singlecrystal_cc.yaml
# Peak-fit config for the Au-implanted single-crystal 6H-SiC C-C region
# (D-band ~1350-1420, G-band ~1580-1600 cm^-1), built for ticket C29 to check
# R24 ("Au-implanted specimen develops both D and G bands after annealing") by
# fit rather than by eye, the way C26/C27 checked the Si/Ne series.
#
# Scope: this config covers ONLY the C-C region. The Au samples are
# single-crystal 6H-SiC (see output/annealing_series.py: "Au-implanted
# single-crystal 6H-SiC"), a different material class from the
# polycrystalline REFEL/RB-SiC the other params/configs/*.yaml files describe,
# so the low-wavenumber Si-Si/Si-C peak set from si_2.5dpa_300C.yaml /
# annealing.yaml is deliberately NOT reused here — it would misassign
# single-crystal 6H-SiC phonon modes outside the C-C window this ticket asked
# about. Not wired into regenerate_all.py or any published figure; used
# directly by au_cc_peakfit.py.
#
# D/G peak set and the BWF G-band lineshape convention mirror
# params/configs/si_2.5dpa_300C.yaml (the tracked, C26-validated as-irradiated
# G-band template C27 also reused as its method-B tool), so the same
# fit-quality bar (FWHM range, amp/sigma) applies when judging these fits.
#
# Validated (C29) against the Au RT-after spectrum (input file "30 SiC Au
# 2,5E15 RT after anneal--Spec--030--Spec.Data 1.csv"): the clearest,
# highest-SNR two-peak spectrum in the series — a resolved D-band hump
# (~1350-1420) and a separate, sharp G-band peak at ~1600 with a genuine
# valley near 1500-1520 between them, a shape reproduced (noisier) across all
# three RT-after acquisitions (030/031/032) and absent pre-anneal and at low
# anneal temperatures, which show a single broad D-band-only hump instead.
# See output/C29_au_cc_peakfit_audit.md for the full validation record.
sample: "Au 2.5e15 RT - C-C region (D+G)"
match: ['au.*2[.,]5e15']
priority: 15
material: "Ion-implanted single-crystal 6H-SiC"
irradiation: "Au ions, 2.5e15 cm^-2, RT-implanted, stepwise annealed"
references: >-
  D/G peak set and BWF G-band lineshape convention follow
  params/configs/si_2.5dpa_300C.yaml (Sorieul et al., Chaabane et al., Gorban
  et al., report refs [26-28]); this config is new for C29 and covers only the
  C-C region, not the full spectrum.

preprocessing:
  crop_min: 170
  crop_max: 2000
  baseline_order: 5
  normalisation: vector-0to1

fitting:
  center_tolerance: 100

regions:
  - range: [1150, 1750]
    peaks:
      - {model: lorentz, amp: 0.5, center: 1390, width: 80, width_max: 250, assignment: "C-C D-band 1350-1420 (mixed sp2/sp3)"}
      - {model: bwf, amp: 0.2, center: 1600, width: 10, q: 2, assignment: "C-C G-band 1580-1600 (sp2)"}

File: params/configs/ne_2.5dpa_300C.yaml
# Final fitting config for Ne-irradiated SiC, 2.5 dpa at 300 °C.
# Extracted from params/Regions.txt entry "Ne = 2.5dpa, 300C - Perfect";
# earlier iterations ("close", step 2-4 save states) remain in
# archive/Regions.txt and git history.
sample: "Ne 2.5 dpa 300C"
# Case-insensitive regexes tested against the input file path for config auto-detection
# (matches e.g. "0 Ne 300 2.5.csv"; annealing files outrank this via priority)
match: ['ne[ _-]300[ _-]2[.,]5']
material: "Reaction-bonded (REFEL) silicon carbide"
irradiation: "Ne ions, 2.5 dpa, 300 C"
references: >-
  Peak assignments follow Table 1 of the accompanying report, after
  Sorieul et al., Chaâbane et al. and Gorban et al. (report refs [26-28]).

preprocessing:
  crop_min: 170
  crop_max: 2000
  baseline_order: 5
  normalisation: vector-0to1

fitting:
  center_tolerance: 100

regions:
  - range: [170, 1700]
    peaks:
      - {model: voigt, amp: 0.1, center: 186, width: 10, assignment: "Si-Si TA 180-209"}
      - {model: voigt, amp: 0.1, center: 266, width: 10, assignment: "Si-Si LA+LO ~260"}
      - {model: voigt, amp: 0.1, center: 435, width: 5, assignment: "unassigned — verify against report"}
      - {model: gauss, amp: 0.2, center: 530, width: 5, assignment: "Si-Si TO ~500-540"}
      - {model: voigt, amp: 0.2, center: 585, width: 10, assignment: "Si-C distorted bands 580-600"}
      - {model: voigt, amp: 0.2, center: 670, width: 5, assignment: "unassigned — verify against report"}
      - {model: gauss, amp: 0.5, center: 770, width: 5, assignment: "Si-C highly disordered 760-770 (broad)"}
      - {model: voigt, amp: 0.3, center: 849, width: 2, assignment: "Si-C highly disordered 840-870"}
      - {model: gauss, amp: 0.3, center: 870, width: 10, assignment: "Si-C highly disordered 840-870 (broad)"}
      - {model: voigt, amp: 0.3, center: 923, width: 2, assignment: "Si-C slightly disordered 915-950"}
      - {model: voigt, amp: 0.3, center: 940, width: 2, assignment: "Si-C slightly disordered 915-950"}
      - {model: gauss, amp: 0.5, center: 1080, width: 5, assignment: "C-C sp3 ~1070-1090"}
      - {model: bwf, amp: 0.1, center: 1220, width: 10, q: 2, assignment: "unassigned — verify against report"}
      # D band reseeded on 2026-07-21 review: the narrow width-2 seed railed to
      # amp = 2xseed and width = 100, leaving A_D unconstrained (it traded area
      # with the broad C-C neighbour -> 62.8 +/- 55). Reseed (amp 0.3, width 40)
      # + width_max 150 un-pins it -> A_D ~79 +/- 2, R2 unchanged (0.9985). The
      # same reseed is NOT safe for si_0.25dpa_300C (collapses its R2 to 0.48).
      - {model: lorentz, amp: 0.3, center: 1400, width: 40, width_max: 150, assignment: "C-C D-band 1380-1420 (mixed sp2/sp3)"}
      - {model: bwf, amp: 0.5, center: 1600, width: 5, q: -2, assignment: "C-C G-band 1560-1600 (sp2)"}

File: params/configs/si_0.25dpa_300C.yaml
# Fitting config for Si-irradiated SiC, 0.25 dpa at 300 °C.
# Regions.txt never recorded a peak set for this sample (input/2 Si 300 0.25.csv).
# Authored 2026-06-15 from Table 5 ("Breakdown of physical meaning of peaks
# assigned to Si-implanted SiC, 0.25 dpa 300 C") and Figure 11 of an earlier
# report draft: peak centres + assignments are from the table, seed amplitudes
# and widths are read off the figure envelope. The cited reference numbers in
# that draft (8, 42, 43) differ from the current report numbering.
sample: "Si 0.25 dpa 300C"
# Case-insensitive regexes tested against the input file path for config auto-detection
# (matches e.g. "2 Si 300 0.25.csv")
match: ['si[ _-]300[ _-]0[.,]25']
material: "Reaction-bonded (REFEL) silicon carbide"
irradiation: "Si ions, 0.25 dpa, 300 C"
references: >-
  Peak assignments follow Table 5 of the accompanying report draft (Si-Si,
  Si-C and C-C breakdown), after Sorieul et al., Chaâbane et al. and Gorban
  et al.

preprocessing:
  crop_min: 170
  crop_max: 2000
  baseline_order: 5
  normalisation: vector-0to1

fitting:
  center_tolerance: 100
# The C-C sp3 band (~1082) is an asymmetric BWF (positive q -> right tail).
# width_max:25 keeps it a modest peak (FWHM ~85) instead of ballooning to the
# default width bound to absorb the broad 1000-1300 hump (which gave it heavy
# tails, unlike report Fig 11). The BWF is bistable here: its width pins at the
# cap in the good basin, but seeds far from q~0.75 / amp~0.03 can drop it into
# degenerate minima (a needle, or q->0 blow-up), so the seed sits next to the
# known-good solution. The 1418 D band is a Lorentzian
# (sharper peak + heavier wings than a gauss), which matches the ~1420 peak and
# its broad 1250-1700 shoulder better than a single broad gauss. Fit R2 ~ 0.996.
# (width_max is an optional per-peak key; peaks without it use the usual cap.)
# NB: with the Lorentzian carrying the wings, the minor 1226 sp3 voigt is
# squeezed to a near-negligible needle - kept for the Table-5 assignment.

regions:
  - range: [170, 1700]
    peaks:
      # Si-Si
      - {model: voigt, amp: 0.1,  center: 214, width: 10, assignment: "Si-Si cryst Si TA ~214"}
      - {model: voigt, amp: 0.2,  center: 266, width: 10, assignment: "Si-Si LA+LO ~260 (figure shoulder)"}
      - {model: voigt, amp: 0.05, center: 432, width: 5,  assignment: "Si-Si / Si-O ~432"}
      - {model: gauss, amp: 0.4,  center: 534, width: 8,  assignment: "Si-Si Si TO ~534"}
      # Si-C
      - {model: voigt, amp: 0.2,  center: 586, width: 10, assignment: "Si-C disordered SiC ~586"}
      - {model: voigt, amp: 0.2,  center: 660, width: 8,  assignment: "Si-C disordered SiC ~660"}
      - {model: voigt, amp: 0.6,  center: 773, width: 8,  assignment: "Si-C highly disordered SiC ~773"}
      - {model: voigt, amp: 0.45, center: 849, width: 5,  assignment: "Si-C highly disordered SiC ~849"}
      - {model: voigt, amp: 0.6,  center: 885, width: 5,  assignment: "Si-C highly disordered SiC ~885"}
      - {model: gauss, amp: 0.4,  center: 885, width: 25, assignment: "Si-C highly disordered SiC (broad envelope)"}
      # C-C
      - {model: bwf,   amp: 0.03, center: 1082, width: 24, q: 0.8, width_max: 25, assignment: "C-C sp3 ~1082 (asymmetric, right tail)"}
      - {model: voigt, amp: 0.1,  center: 1226, width: 10, assignment: "C-C sp3 ~1226"}
      - {model: lorentz, amp: 0.2, center: 1418, width: 60, assignment: "C-C sp2 D band ~1418"}

File: params/configs/si_0.25dpa_750C.yaml
# Final fitting config for Si-irradiated SiC, 0.25 dpa at 750 °C.
# Extracted from the last "Si - 0.25dpa, 750C" entry in params/Regions.txt
# (the refinement that followed the entry marked PERFECT — it adds the BWF
# at 1250 and the 2nd-order voigt at 1520). Earlier iterations remain in
# archive/Regions.txt and git history.
sample: "Si 0.25 dpa 750C"
# Case-insensitive regexes tested against the input file path for config auto-detection
# (matches e.g. "3 Si 750 0.25.csv")
match: ['si[ _-]750[ _-]0[.,]25']
material: "Reaction-bonded (REFEL) silicon carbide"
irradiation: "Si ions, 0.25 dpa, 750 C"
references: >-
  Peak assignments follow Table 1 of the accompanying report, after
  Sorieul et al., Chaâbane et al. and Gorban et al. (report refs [26-28]).

preprocessing:
  crop_min: 170
  crop_max: 2000
  baseline_order: 5
  normalisation: vector-0to1

fitting:
  center_tolerance: 100

regions:
  - range: [170, 1450]
    peaks:
      - {model: voigt, amp: 0.1, center: 186, width: 10, assignment: "Si-Si TA 180-209"}
      - {model: voigt, amp: 0.1, center: 266, width: 10, assignment: "Si-Si LA+LO ~260"}
      - {model: voigt, amp: 0.1, center: 435, width: 5, assignment: "unassigned — verify against report"}
      - {model: voigt, amp: 0.2, center: 500, width: 5, assignment: "Si-Si TO ~500-540"}
      # Relabelled 2026-08-05 (JLR physics ruling, label only — the fit and every
      # number are unchanged). This peak lands near 546 cm-1, well above the
      # unstressed Si-Si TO. Read as compressed Si-Si it would need ~5-9 %
      # volumetric compression (gamma ~ 1), which is implausible; the 545-570
      # region instead overlaps the disorder-activated / distorted Si-C bands.
      # See manuscript Section 4.2 and Table SM.1.
      - {model: voigt, amp: 0.2, center: 535, width: 5, assignment: "Si-C distorted ~545-570"}
      - {model: voigt, amp: 0.1, center: 580, width: 1, assignment: "Si-C distorted bands 580-600"}
      - {model: voigt, amp: 0.1, center: 660, width: 1, assignment: "unassigned — verify against report"}
      - {model: lorentz, amp: 0.4, center: 767, width: 1, assignment: "Si-C distorted TO 766"}
      - {model: lorentz, amp: 0.4, center: 790, width: 1, assignment: "Si-C distorted TO 789"}
      - {model: lorentz, amp: 0.4, center: 795, width: 1, assignment: "Si-C distorted TO 797"}
      - {model: gauss, amp: 0.5, center: 770, width: 5, assignment: "Si-C highly disordered 760-770 (broad)"}
      - {model: voigt, amp: 0.3, center: 849, width: 2, assignment: "Si-C highly disordered 840-870"}
      - {model: voigt, amp: 0.3, center: 940, width: 2, assignment: "Si-C slightly disordered 915-950"}
      - {model: voigt, amp: 0.3, center: 923, width: 2, assignment: "Si-C slightly disordered 915-950"}
      - {model: gauss, amp: 0.3, center: 870, width: 10, assignment: "Si-C highly disordered 840-870 (broad)"}
      - {model: voigt, amp: 0.3, center: 870, width: 2, assignment: "Si-C highly disordered 840-870"}
      - {model: gauss, amp: 0.5, center: 1080, width: 5, assignment: "C-C sp3 ~1070-1090"}
      - {model: bwf, amp: 0.5, center: 1250, width: 5, q: 2, assignment: "unassigned — verify against report"}
      - {model: lorentz, amp: 0.1, center: 1405, width: 2, assignment: "C-C D-band 1380-1420 (mixed sp2/sp3)"}
      - {model: voigt, amp: 0.07, center: 1520, width: 2, assignment: "Si-C TO+TO 1516-1542 (2nd order)"}

File: params/configs/si_2.5dpa_300C.yaml
# Final fitting config for Si-irradiated SiC, 2.5 dpa at 300 °C.
# Extracted from params/Regions.txt entry "Si = 2.5 dpa, 300C - Perfect"
# (identical peak set to the Ne 2.5 dpa 300C config, as recorded in the
# working notes). Earlier iterations remain in archive/Regions.txt and
# git history.
sample: "Si 2.5 dpa 300C"
# Case-insensitive regexes tested against the input file path for config auto-detection
# (matches e.g. "1 Si 300 2.5.csv"; annealing files outrank this via priority)
match: ['si[ _-]300[ _-]2[.,]5']
material: "Reaction-bonded (REFEL) silicon carbide"
irradiation: "Si ions, 2.5 dpa, 300 C"
references: >-
  Peak assignments follow Table 1 of the accompanying report, after
  Sorieul et al., Chaâbane et al. and Gorban et al. (report refs [26-28]).

preprocessing:
  crop_min: 170
  crop_max: 2000
  baseline_order: 5
  normalisation: vector-0to1

fitting:
  center_tolerance: 100

regions:
  - range: [170, 1700]
    peaks:
      - {model: voigt, amp: 0.1, center: 186, width: 10, assignment: "Si-Si TA 180-209"}
      - {model: voigt, amp: 0.1, center: 266, width: 10, assignment: "Si-Si LA+LO ~260"}
      - {model: voigt, amp: 0.1, center: 435, width: 5, assignment: "unassigned — verify against report"}
      - {model: gauss, amp: 0.2, center: 530, width: 5, assignment: "Si-Si TO ~500-540"}
      - {model: voigt, amp: 0.2, center: 585, width: 10, assignment: "Si-C distorted bands 580-600"}
      - {model: voigt, amp: 0.2, center: 670, width: 5, assignment: "unassigned — verify against report"}
      - {model: gauss, amp: 0.5, center: 770, width: 5, assignment: "Si-C highly disordered 760-770 (broad)"}
      - {model: voigt, amp: 0.3, center: 849, width: 2, assignment: "Si-C highly disordered 840-870"}
      - {model: gauss, amp: 0.3, center: 870, width: 10, assignment: "Si-C highly disordered 840-870 (broad)"}
      - {model: voigt, amp: 0.3, center: 923, width: 2, assignment: "Si-C slightly disordered 915-950"}
      - {model: voigt, amp: 0.3, center: 940, width: 2, assignment: "Si-C slightly disordered 915-950"}
      - {model: gauss, amp: 0.5, center: 1080, width: 5, assignment: "C-C sp3 ~1070-1090"}
      - {model: bwf, amp: 0.1, center: 1220, width: 10, q: 2, assignment: "unassigned — verify against report"}
      - {model: lorentz, amp: 0.1, center: 1400, width: 2, assignment: "C-C D-band 1380-1420 (mixed sp2/sp3)"}
      - {model: bwf, amp: 0.5, center: 1600, width: 5, q: -2, assignment: "C-C G-band 1560-1600 (sp2)"}

File: params/configs/si_2.5dpa_750C.yaml
# Final fitting config for Si-irradiated SiC, 2.5 dpa at 750 °C.
# Extracted from params/Regions.txt entry "Si - 2.5dpa 750C - PERFECT";
# earlier iterations remain in archive/Regions.txt and git history.
sample: "Si 2.5 dpa 750C"
# Case-insensitive regexes tested against the input file path for config auto-detection
# (matches e.g. "4 Si 750 2.5.csv")
match: ['si[ _-]750[ _-]2[.,]5']
material: "Reaction-bonded (REFEL) silicon carbide"
irradiation: "Si ions, 2.5 dpa, 750 C"
references: >-
  Peak assignments follow Table 1 of the accompanying report, after
  Sorieul et al., Chaâbane et al. and Gorban et al. (report refs [26-28]).
notes: >-
  Originally carried two identical voigt peaks at 660 cm-1 (rank-deficient:
  two identical basis functions give a singular covariance and meaningless
  per-peak errors). The duplicate was removed on 2026-07-21 review; one voigt
  at 660 remains. Re-fit R2 essentially unchanged.

preprocessing:
  crop_min: 170
  crop_max: 2000
  baseline_order: 5
  normalisation: vector-0to1

fitting:
  center_tolerance: 100

regions:
  - range: [170, 300]
    peaks:
      - {model: voigt, amp: 0.1, center: 186, width: 10, assignment: "Si-Si TA 180-209"}
      - {model: voigt, amp: 0.1, center: 266, width: 10, assignment: "Si-Si LA+LO ~260"}
  - range: [380, 1450]
    peaks:
      - {model: voigt, amp: 0.1, center: 435, width: 5, assignment: "unassigned — verify against report"}
      - {model: voigt, amp: 0.2, center: 500, width: 5, assignment: "Si-Si TO ~500-540"}
      # Relabelled 2026-08-05 (JLR physics ruling, label only — the fit and every
      # number are unchanged). This peak lands near 568 cm-1, well above the
      # unstressed Si-Si TO. Read as compressed Si-Si it would need ~5-9 %
      # volumetric compression (gamma ~ 1), which is implausible; the 545-570
      # region instead overlaps the disorder-activated / distorted Si-C bands.
      # See manuscript Section 4.2 and Table SM.1.
      - {model: voigt, amp: 0.2, center: 535, width: 5, assignment: "Si-C distorted ~545-570"}
      - {model: voigt, amp: 0.1, center: 660, width: 1, assignment: "unassigned — verify against report"}
      - {model: lorentz, amp: 0.4, center: 767, width: 1, assignment: "Si-C distorted TO 766"}
      - {model: lorentz, amp: 0.4, center: 790, width: 1, assignment: "Si-C distorted TO 789"}
      - {model: lorentz, amp: 0.4, center: 795, width: 1, assignment: "Si-C distorted TO 797"}
      - {model: gauss, amp: 0.5, center: 770, width: 5, assignment: "Si-C highly disordered 760-770 (broad)"}
      - {model: voigt, amp: 0.3, center: 849, width: 2, assignment: "Si-C highly disordered 840-870"}
      - {model: voigt, amp: 0.3, center: 940, width: 2, assignment: "Si-C slightly disordered 915-950"}
      - {model: voigt, amp: 0.3, center: 923, width: 2, assignment: "Si-C slightly disordered 915-950"}
      - {model: gauss, amp: 0.3, center: 870, width: 10, assignment: "Si-C highly disordered 840-870 (broad)"}
      - {model: voigt, amp: 0.3, center: 870, width: 2, assignment: "Si-C highly disordered 840-870"}
      # q_min keeps the asymmetry away from the singular q=0 (where the BWF
      # degenerates into a flat offset to the total fit); width_max keeps this
      # broad weak band modest. See README "A note on the BWF line shape".
      - {model: bwf, amp: 0.08, center: 1250, width: 70, q: 2, q_min: 0.5, width_max: 100, assignment: "unassigned — verify against report"}
      - {model: gauss, amp: 0.5, center: 1080, width: 5, assignment: "C-C sp3 ~1070-1090"}
      - {model: lorentz, amp: 0.1, center: 1405, width: 2, assignment: "C-C D-band 1380-1420 (mixed sp2/sp3)"}

File: params/configs/unirradiated.yaml
# Final fitting config for the unirradiated REFEL (RB-) SiC reference sample.
# Extracted from the working notes formerly kept in params/Regions.txt
# ("unirradiated peaks") — earlier candidate configs remain in that file's
# git history and in archive/Regions.txt.
sample: "Unirradiated REFEL SiC"
# Case-insensitive regexes tested against the input file path for config auto-detection
match: ["unirradiated"]
material: "Reaction-bonded (REFEL) silicon carbide"
irradiation: "none (reference)"
references: >-
  Peak assignments follow Table 1 of the accompanying report, after
  Sorieul et al., Chaâbane et al. and Gorban et al. (report refs [26-28]).

preprocessing:
  crop_min: 170
  crop_max: 2000
  baseline_order: 5
  normalisation: vector-0to1

fitting:
  center_tolerance: 100

regions:
  - range: [450, 550]
    peaks:
      - {model: lorentz, amp: 0.2, center: 520, width: 2, assignment: "Si-Si ~520 crystalline Si (RB-SiC only)"}
  - range: [560, 580]
    peaks:
      - {model: lorentz, amp: 0.05, center: 570, width: 1, assignment: "unassigned — verify against report"}
  - range: [650, 1160]
    peaks:
      - {model: lorentz, amp: 0.6, center: 760, width: 2, assignment: "Si-C TO 767 (1st order)"}
      - {model: lorentz, amp: 1, center: 790, width: 2, assignment: "Si-C TO 789 (1st order)"}
      - {model: lorentz, amp: 1, center: 795, width: 2, assignment: "Si-C TO 797 (1st order)"}
      - {model: lorentz, amp: 0.3, center: 960, width: 2, assignment: "Si-C LO 966 (1st order)"}
  - range: [1350, 1750]
    peaks:
      - {model: lorentz, amp: 0.1, center: 1500, width: 2, assignment: "Si-C TO+TO 1516-1542 (2nd order)"}
      - {model: lorentz, amp: 0.1, center: 1700, width: 2, assignment: "Si-C LO+TO 1686-1714 (2nd order)"}
